Repository: doppelhub/Long-Term-Lithium-Cell-Tests

# Long Term Lithium Cell Tests
 Lithium cell charge/discharge results

Test data collected from various lithium cells.

Tester information:

Head 1:
Maximum charge rate: 170 amps
Maximum discharge rate: 250 amps

Head 2:
Maximum charge rate: 52.5 amps
Maximum discharge rate: 120 amps

Both charge heads are controlled by TDK Lambda Gen power supplies.
Both discharge heads are controlled by TDK Lambda Gen power supplies, which activate an open drain MOSFET, which discharges into a variable-length 4 AWG wire.

I do not publicly post most cell data I gather. If you would like information on a cell I haven't publicly posted, please send me a message on github and I will consider posting data publicly.  If I haven't already tested the cell you ask for, I will also consider testing the cell free of charge, but only if the results are potentially valuable for my own use.  Running this test is takes considerable time and also consumes quite a bit of power ($), so please understand if I'm unwilling to test a cell for you that I won't derive any value from testing.  Notably, I am primarily interested in testing cells that can withstand 100 A discharge and 70 A charge continuously for at least three months.

File: Test Results/Bolted EHW5 cells/Cell #1/cycle1.txt
%Discharge
%t(seconds), mVcell
0, 4104
1, 3975
2, 3961
3, 3950
4, 3939
5, 3930
6, 3922
7, 3914
8, 3907
9, 3898
10, 3891
11, 3887
12, 3880
13, 3876
14, 3869
15, 3863
16, 3858
17, 3853
18, 3848
19, 3843
20, 3838
21, 3833
22, 3829
23, 3824
24, 3819
25, 3814
26, 3808
27, 3803
28, 3800
29, 3795
30, 3790
31, 3784
32, 3779
33, 3774
34, 3770
35, 3765
36, 3760
37, 3755
38, 3750
39, 3745
40, 3740
41, 3735
42, 3730
43, 3725
44, 3720
45, 3715
46, 3708
47, 3702
48, 3699
49, 3694
50, 3688
51, 3681
52, 3675
53, 3670
54, 3664
55, 3659
56, 3653
57, 3647
58, 3642
59, 3636
60, 3630
61, 3624
62, 3618
63, 3612
64, 3606
65, 3600
66, 3593
67, 3586
68, 3582
69, 3576
70, 3568
71, 3562
72, 3555
73, 3549
74, 3543
75, 3536
76, 3530
77, 3523
78, 3517
79, 3510
80, 3504
81, 3495
82, 3490
83, 3484
84, 3477
85, 3470
86, 3461
87, 3457
88, 3448
89, 3441
90, 3434
91, 3427
92, 3419
93, 3412
94, 3405
95, 3398
96, 3391
97, 3384
98, 3376
99, 3369
100, 3362
101, 3354
102, 3344
103, 3339
104, 3332
105, 3321
106, 3314
107, 3306
108, 3298

%Charge
%t(seconds), mVcell, mAh, mWh
0, 3362, 14, 47
1, 3438, 29, 97
2, 3459, 43, 148
3, 3475, 58, 198
4, 3489, 72, 249
5, 3501, 87, 300
6, 3512, 102, 352
7, 3522, 116, 403
8, 3530, 131, 454
9, 3539, 145, 506
10, 3547, 160, 558
11, 3554, 174, 610
12, 3561, 189, 662
13, 3570, 204, 714
14, 3574, 218, 766
15, 3583, 233, 818
16, 3588, 247, 870
17, 3594, 262, 923
18, 3600, 277, 975
19, 3606, 291, 1028
20, 3612, 306, 1080
21, 3617, 320, 1133
22, 3622, 335, 1186
23, 3628, 349, 1239
24, 3633, 364, 1292
25, 3638, 379, 1345
26, 3643, 393, 1398
27, 3648, 408, 1451
28, 3653, 422, 1505
29, 3658, 437, 1558
30, 3663, 452, 1611
31, 3670, 466, 1665
32, 3675, 481, 1718
33, 3680, 495, 1772
34, 3684, 510, 1826
35, 3689, 524, 1880
36, 3694, 539, 1934
37, 3698, 554, 1987
38, 3703, 568, 2041
39, 3708, 583, 2096
40, 3712, 597, 2150
41, 3717, 612, 2204
42, 3722, 627, 2258
43, 3726, 641, 2312
44, 3730, 656, 2367
45, 3735, 670, 2421
46, 3741, 685, 2476
47, 3744, 699, 2530
48, 3748, 714, 2585
49, 3754, 729, 2640
50, 3757, 743, 2695
51, 3761, 758, 2750
52, 3767, 772, 2804
53, 3772, 787, 2859
54, 3776, 802, 2915
55, 3780, 816, 2970
56, 3784, 831, 3025
57, 3788, 845, 3080
58, 3792, 860, 3135
59, 3797, 874, 3191
60, 3801, 889, 3246
61, 3805, 904, 3302
62, 3809, 918, 3357
63, 3813, 933, 3413
64, 3818, 947, 3469
65, 3821, 962, 3524
66, 3825, 977, 3580
67, 3829, 991, 3636
68, 3833, 1006, 3692
69, 3837, 1020, 3748
70, 3842, 1035, 3804
71, 3846, 1049, 3860
72, 3850, 1064, 3916
73, 3854, 1079, 3972
74, 3858, 1093, 4028
75, 3862, 1108, 4085
76, 3866, 1122, 4141
77, 3869, 1137, 4198
78, 3873, 1152, 4254
79, 3877, 1166, 4311
80, 3881, 1181, 4367
81, 3885, 1195, 4424
82, 3889, 1210, 4481
83, 3892, 1224, 4537
84, 3896, 1239, 4594
85, 3900, 1254, 4651
86, 3904, 1268, 4708
87, 3907, 1283, 4765
88, 3912, 1297, 4822
89, 3915, 1312, 4879
90, 3918, 1327, 4936
91, 3923, 1341, 4993
92, 3927, 1356, 5051
93, 3930, 1370, 5108
94, 3934, 1385, 5165
95, 3937, 1399, 5223
96, 3941, 1414, 5280
97, 3944, 1429, 5338
98, 3948, 1443, 5395
99, 3951, 1458, 5453
100, 3954, 1472, 5511
101, 3958, 1487, 5568
102, 3961, 1502, 5626
103, 3966, 1516, 5684
104, 3968, 1531, 5742
105, 3973, 1545, 5800
106, 3976, 1560, 5858
107, 3978, 1574, 5916
108, 3983, 1589, 5974
109, 3986, 1604, 6032
110, 3989, 1618, 6090
111, 3992, 1633, 6148
112, 3995, 1647, 6207
113, 3999, 1662, 6265
114, 4002, 1677, 6323
115, 4005, 1691, 6382
116, 4008, 1706, 6440
117, 4011, 1720, 6499
118, 4014, 1735, 6557
119, 4017, 1749, 6616
120, 4020, 1764, 6674
121, 4023, 1779, 6733
122, 4026, 1793, 6792
123, 4029, 1808, 6850
124, 4032, 1822, 6909
125, 4035, 1837, 6968
126, 4038, 1852, 7027
127, 4042, 1866, 7086
128, 4045, 1881, 7145
129, 4047, 1895, 7204
130, 4050, 1910, 7263
131, 4053, 1924, 7322
132, 4055, 1939, 7381
133, 4058, 1954, 7440
134, 4061, 1968, 7500
135, 4064, 1983, 7559
136, 4066, 1997, 7618
137, 4070, 2012, 7678
138, 4072, 2027, 7737
139, 4074, 2041, 7796
140, 4077, 2056, 7856
141, 4079, 2070, 7915
142, 4082, 2085, 7975
143, 4085, 2099, 8034
144, 4087, 2114, 8094
145, 4090, 2129, 8154
146, 4092, 2143, 8213
147, 4095, 2158, 8273
148, 4097, 2172, 8333
149, 4100, 2187, 8393
150, 4103, 2202, 8452
151, 4104, 2215, 8509

File: Test Results/Bolted EHW5 cells/Cell #1/cycle10.txt
%Discharge
%t(seconds), mVcell
0, 4066
1, 3972
2, 3955
3, 3940
4, 3928
5, 3918
6, 3909
7, 3900
8, 3892
9, 3885
10, 3878
11, 3872
12, 3865
13, 3859
14, 3853
15, 3847
16, 3842
17, 3834
18, 3830
19, 3824
20, 3817
21, 3813
22, 3806
23, 3800
24, 3795
25, 3789
26, 3783
27, 3778
28, 3772
29, 3766
30, 3761
31, 3755
32, 3749
33, 3743
34, 3737
35, 3731
36, 3724
37, 3720
38, 3714
39, 3706
40, 3700
41, 3694
42, 3688
43, 3681
44, 3675
45, 3669
46, 3663
47, 3657
48, 3650
49, 3644
50, 3638
51, 3632
52, 3625
53, 3617
54, 3612
55, 3606
56, 3599
57, 3593
58, 3584
59, 3577
60, 3571
61, 3564
62, 3557
63, 3551
64, 3544
65, 3537
66, 3530
67, 3523
68, 3516
69, 3509
70, 3502
71, 3495
72, 3488
73, 3479
74, 3474
75, 3465
76, 3460
77, 3450
78, 3443
79, 3435
80, 3428
81, 3420
82, 3413
83, 3405
84, 3398
85, 3390
86, 3382
87, 3375
88, 3367
89, 3359
90, 3351
91, 3341
92, 3336
93, 3325
94, 3320
95, 3309
96, 3301
97, 3293
98, 3284
99, 3276
100, 3268
101, 3259
102, 3251
103, 3243
104, 3234
105, 3226
106, 3217
107, 3209
108, 3200
109, 3191
110, 3183
111, 3174
112, 3162
113, 3153
114, 3144
115, 3135
116, 3126
117, 3117
118, 3108
119, 3099
120, 3090
121, 3081
122, 3072
123, 3063
124, 3054
125, 3044
126, 3035
127, 3026
128, 3016
129, 3004
130, 2994
131, 2986
132, 2974
133, 2964
134, 2955
135, 2946

%Charge
%t(seconds), mVcell, mAh, mWh
0, 2935, 9, 26
1, 3059, 24, 71
2, 3080, 38, 116
3, 3097, 53, 161
4, 3111, 67, 206
5, 3124, 82, 252
6, 3135, 96, 298
7, 3145, 111, 344
8, 3155, 126, 390
9, 3164, 140, 436
10, 3173, 155, 482
11, 3184, 169, 528
12, 3192, 184, 575
13, 3200, 199, 622
14, 3206, 213, 668
15, 3214, 228, 715
16, 3224, 242, 762
17, 3229, 257, 809
18, 3236, 271, 856
19, 3246, 286, 904
20, 3253, 301, 951
21, 3260, 315, 999
22, 3268, 330, 1046
23, 3275, 344, 1094
24, 3282, 359, 1142
25, 3289, 374, 1190
26, 3295, 388, 1238
27, 3302, 403, 1286
28, 3309, 417, 1335
29, 3315, 432, 1383
30, 3322, 446, 1431
31, 3329, 461, 1480
32, 3335, 476, 1528
33, 3342, 490, 1577
34, 3351, 505, 1626
35, 3355, 519, 1675
36, 3361, 534, 1724
37, 3370, 549, 1773
38, 3376, 563, 1822
39, 3382, 578, 1872
40, 3389, 592, 1921
41, 3395, 607, 1971
42, 3401, 621, 2020
43, 3407, 636, 2070
44, 3413, 651, 2120
45, 3419, 665, 2170
46, 3425, 680, 2220
47, 3431, 694, 2270
48, 3437, 709, 2320
49, 3443, 724, 2370
50, 3448, 738, 2420
51, 3454, 753, 2471
52, 3462, 767, 2521
53, 3466, 782, 2572
54, 3474, 796, 2622
55, 3479, 811, 2673
56, 3483, 826, 2724
57, 3488, 840, 2775
58, 3496, 855, 2826
59, 3501, 869, 2877
60, 3507, 884, 2928
61, 3513, 899, 2979
62, 3518, 913, 3030
63, 3524, 928, 3082
64, 3529, 942, 3133
65, 3534, 957, 3185
66, 3539, 971, 3236
67, 3545, 986, 3288
68, 3550, 1001, 3340
69, 3555, 1015, 3392
70, 3560, 1030, 3444
71, 3566, 1044, 3496
72, 3571, 1059, 3548
73, 3576, 1074, 3600
74, 3581, 1088, 3652
75, 3586, 1103, 3704
76, 3591, 1117, 3757
77, 3596, 1132, 3809
78, 3601, 1146, 3862
79, 3606, 1161, 3914
80, 3612, 1176, 3967
81, 3615, 1190, 4020
82, 3622, 1205, 4072
83, 3627, 1219, 4125
84, 3631, 1234, 4178
85, 3636, 1249, 4231
86, 3641, 1263, 4284
87, 3646, 1278, 4338
88, 3650, 1292, 4391
89, 3655, 1307, 4444
90, 3660, 1321, 4497
91, 3664, 1336, 4551
92, 3669, 1351, 4604
93, 3673, 1365, 4658
94, 3678, 1380, 4712
95, 3683, 1394, 4765
96, 3687, 1409, 4819
97, 3691, 1424, 4873
98, 3697, 1438, 4927
99, 3700, 1453, 4981
100, 3704, 1467, 5035
101, 3709, 1482, 5089
102, 3715, 1496, 5143
103, 3719, 1511, 5197
104, 3723, 1526, 5252
105, 3727, 1540, 5306
106, 3731, 1555, 5360
107, 3736, 1569, 5415
108, 3740, 1584, 5469
109, 3744, 1599, 5524
110, 3748, 1613, 5579
111, 3752, 1628, 5633
112, 3757, 1642, 5688
113, 3761, 1657, 5743
114, 3765, 1671, 5798
115, 3769, 1686, 5853
116, 3773, 1701, 5908
117, 3778, 1715, 5963
118, 3783, 1730, 6018
119, 3787, 1744, 6073
120, 3790, 1759, 6129
121, 3794, 1774, 6184
122, 3798, 1788, 6239
123, 3802, 1803, 6295
124, 3806, 1817, 6350
125, 3810, 1832, 6406
126, 3814, 1846, 6461
127, 3818, 1861, 6517
128, 3822, 1876, 6573
129, 3826, 1890, 6629
130, 3830, 1905, 6685
131, 3833, 1919, 6740
132, 3837, 1934, 6796
133, 3841, 1949, 6852
134, 3845, 1963, 6908
135, 3848, 1978, 6965
136, 3852, 1992, 7021
137, 3856, 2007, 7077
138, 3860, 2021, 7133
139, 3865, 2036, 7190
140, 3867, 2051, 7246
141, 3872, 2065, 7303
142, 3875, 2080, 7359
143, 3879, 2094, 7416
144, 3883, 2109, 7472
145, 3887, 2124, 7529
146, 3890, 2138, 7586
147, 3894, 2153, 7642
148, 3897, 2167, 7699
149, 3901, 2182, 7756
150, 3904, 2196, 7813
151, 3908, 2211, 7870
152, 3912, 2226, 7927
153, 3915, 2240, 7984
154, 3919, 2255, 8041
155, 3922, 2269, 8099
156, 3927, 2284, 8156
157, 3929, 2299, 8213
158, 3934, 2313, 8270
159, 3937, 2328, 8328
160, 3941, 2342, 8385
161, 3944, 2357, 8443
162, 3947, 2371, 8500
163, 3951, 2386, 8558
164, 3954, 2401, 8616
165, 3957, 2415, 8673
166, 3961, 2430, 8731
167, 3964, 2444, 8789
168, 3967, 2459, 8847
169, 3970, 2474, 8905
170, 3974, 2488, 8963
171, 3977, 2503, 9021
172, 3980, 2517, 9079
173, 3983, 2532, 9137
174, 3986, 2546, 9195
175, 3990, 2561, 9253
176, 3994, 2576, 9311
177, 3997, 2590, 9370
178, 4000, 2605, 9428
179, 4003, 2619, 9486
180, 4006, 2634, 9545
181, 4009, 2649, 9603
182, 4012, 2663, 9662
183, 4014, 2678, 9720
184, 4018, 2692, 9779
185, 4020, 2707, 9838
186, 4023, 2721, 9896
187, 4026, 2736, 9955
188, 4029, 2751, 10014
189, 4032, 2765, 10072
190, 4035, 2780, 10131
191, 4038, 2794, 10190
192, 4040, 2809, 10249
193, 4043, 2824, 10308
194, 4046, 2838, 10367
195, 4049, 2853, 10426
196, 4051, 2867, 10485
197, 4054, 2882, 10544
198, 4057, 2896, 10603
199, 4060, 2911, 10663
200, 4062, 2926, 10722
201, 4065, 2940, 10781
202, 4067, 2955, 10841
203, 4070, 2969, 10900
204, 4073, 2984, 10959
205, 4075, 2998, 11019
206, 4078, 3013, 11078
207, 4080, 3028, 11138
208, 4083, 3042, 11197
209, 4086, 3057, 11257
210, 4088, 3071, 11316
211, 4091, 3086, 11376
212, 4094, 3101, 11436
213, 4096, 3115, 11495
214, 4099, 3130, 11555
215, 4101, 3144, 11615
216, 4104, 3159, 11675
217, 4103, 3173, 11731

File: Test Results/Bolted EHW5 cells/Cell #1/cycle100.txt
%Discharge
%t(seconds), mVcell
0, 4053
1, 3967
2, 3947
3, 3928
4, 3915
5, 3904
6, 3895
7, 3886
8, 3878
9, 3870
10, 3863
11, 3856
12, 3849
13, 3843
14, 3837
15, 3830
16, 3824
17, 3818
18, 3812
19, 3804
20, 3800
21, 3793
22, 3787
23, 3781
24, 3775
25, 3769
26, 3763
27, 3757
28, 3751
29, 3745
30, 3739
31, 3734
32, 3727
33, 3721
34, 3715
35, 3709
36, 3701
37, 3697
38, 3691
39, 3685
40, 3677
41, 3670
42, 3664
43, 3658
44, 3651
45, 3645
46, 3639
47, 3632
48, 3626
49, 3619
50, 3613
51, 3606
52, 3600
53, 3591
54, 3586
55, 3580
56, 3573
57, 3564
58, 3557
59, 3551
60, 3544
61, 3537
62, 3530
63, 3523
64, 3516
65, 3509
66, 3502
67, 3495
68, 3488
69, 3481
70, 3473
71, 3466
72, 3457
73, 3449
74, 3442
75, 3434
76, 3427
77, 3419
78, 3412
79, 3404
80, 3396
81, 3389
82, 3381
83, 3373
84, 3365
85, 3357
86, 3349
87, 3341
88, 3333
89, 3325
90, 3314
91, 3306
92, 3301
93, 3292
94, 3284
95, 3273
96, 3264
97, 3256
98, 3247
99, 3239
100, 3230
101, 3222
102, 3213
103, 3204
104, 3195
105, 3186
106, 3177
107, 3166
108, 3160
109, 3151
110, 3139
111, 3129
112, 3120
113, 3111
114, 3102
115, 3092
116, 3083
117, 3074
118, 3064
119, 3055
120, 3045
121, 3036
122, 3026
123, 3017
124, 3007
125, 2994
126, 2986
127, 2973
128, 2967
129, 2957
130, 2947

%Charge
%t(seconds), mVcell, mAh, mWh
0, 2997, 15, 44
1, 3069, 29, 88
2, 3090, 44, 134
3, 3106, 58, 179
4, 3121, 73, 224
5, 3133, 87, 270
6, 3145, 102, 316
7, 3155, 117, 362
8, 3165, 131, 408
9, 3174, 146, 454
10, 3183, 160, 501
11, 3192, 175, 547
12, 3201, 190, 594
13, 3209, 204, 641
14, 3216, 219, 688
15, 3224, 233, 735
16, 3235, 248, 782
17, 3239, 262, 829
18, 3250, 277, 876
19, 3257, 292, 924
20, 3264, 306, 972
21, 3271, 321, 1019
22, 3278, 335, 1067
23, 3285, 350, 1115
24, 3292, 365, 1163
25, 3299, 379, 1211
26, 3306, 394, 1259
27, 3313, 408, 1308
28, 3320, 423, 1356
29, 3327, 437, 1405
30, 3333, 452, 1453
31, 3340, 467, 1502
32, 3346, 481, 1551
33, 3353, 496, 1600
34, 3359, 510, 1649
35, 3368, 525, 1698
36, 3374, 540, 1747
37, 3381, 554, 1796
38, 3387, 569, 1846
39, 3393, 583, 1895
40, 3400, 598, 1945
41, 3406, 612, 1994
42, 3412, 627, 2044
43, 3418, 642, 2094
44, 3424, 656, 2144
45, 3430, 671, 2194
46, 3436, 685, 2244
47, 3442, 700, 2294
48, 3448, 715, 2344
49, 3454, 729, 2395
50, 3460, 744, 2445
51, 3467, 758, 2496
52, 3471, 773, 2546
53, 3479, 787, 2597
54, 3483, 802, 2648
55, 3490, 817, 2699
56, 3496, 831, 2750
57, 3501, 846, 2801
58, 3507, 860, 2852
59, 3512, 875, 2903
60, 3518, 890, 2955
61, 3524, 904, 3006
62, 3529, 919, 3057
63, 3534, 933, 3109
64, 3540, 948, 3161
65, 3545, 962, 3212
66, 3550, 977, 3264
67, 3555, 992, 3316
68, 3561, 1006, 3368
69, 3566, 1021, 3420
70, 3571, 1035, 3472
71, 3576, 1050, 3524
72, 3583, 1065, 3576
73, 3588, 1079, 3629
74, 3593, 1094, 3681
75, 3598, 1108, 3734
76, 3604, 1123, 3786
77, 3608, 1137, 3839
78, 3613, 1152, 3891
79, 3618, 1167, 3944
80, 3623, 1181, 3997
81, 3628, 1196, 4050
82, 3633, 1210, 4103
83, 3637, 1225, 4156
84, 3642, 1240, 4209
85, 3647, 1254, 4262
86, 3652, 1269, 4315
87, 3656, 1283, 4369
88, 3661, 1298, 4422
89, 3666, 1312, 4476
90, 3672, 1327, 4529
91, 3675, 1342, 4583
92, 3681, 1356, 4636
93, 3686, 1371, 4690
94, 3690, 1385, 4744
95, 3693, 1400, 4798
96, 3699, 1415, 4852
97, 3704, 1429, 4906
98, 3708, 1444, 4960
99, 3712, 1458, 5014
100, 3716, 1473, 5068
101, 3721, 1487, 5122
102, 3725, 1502, 5177
103, 3730, 1517, 5231
104, 3734, 1531, 5286
105, 3738, 1546, 5340
106, 3742, 1560, 5395
107, 3747, 1575, 5449
108, 3751, 1590, 5504
109, 3755, 1604, 5559
110, 3759, 1619, 5614
111, 3764, 1633, 5669
112, 3769, 1648, 5724
113, 3772, 1662, 5779
114, 3776, 1677, 5834
115, 3781, 1692, 5889
116, 3785, 1706, 5944
117, 3790, 1721, 5999
118, 3794, 1735, 6055
119, 3798, 1750, 6110
120, 3801, 1765, 6165
121, 3806, 1779, 6221
122, 3810, 1794, 6276
123, 3813, 1808, 6332
124, 3817, 1823, 6388
125, 3821, 1837, 6443
126, 3825, 1852, 6499
127, 3830, 1867, 6555
128, 3833, 1881, 6611
129, 3837, 1896, 6667
130, 3842, 1910, 6723
131, 3846, 1925, 6779
132, 3850, 1940, 6835
133, 3854, 1954, 6891
134, 3857, 1969, 6948
135, 3861, 1983, 7004
136, 3865, 1998, 7060
137, 3869, 2012, 7117
138, 3873, 2027, 7173
139, 3876, 2042, 7230
140, 3880, 2056, 7286
141, 3884, 2071, 7343
142, 3887, 2085, 7400
143, 3891, 2100, 7456
144, 3895, 2115, 7513
145, 3898, 2129, 7570
146, 3902, 2144, 7627
147, 3907, 2158, 7684
148, 3910, 2173, 7741
149, 3914, 2187, 7798
150, 3918, 2202, 7855
151, 3921, 2217, 7912
152, 3925, 2231, 7970
153, 3927, 2246, 8027
154, 3932, 2260, 8084
155, 3935, 2275, 8142
156, 3939, 2290, 8199
157, 3943, 2304, 8256
158, 3946, 2319, 8314
159, 3949, 2333, 8372
160, 3953, 2348, 8429
161, 3956, 2362, 8487
162, 3959, 2377, 8545
163, 3963, 2392, 8602
164, 3967, 2406, 8660
165, 3969, 2421, 8718
166, 3973, 2435, 8776
167, 3976, 2450, 8834
168, 3981, 2465, 8892
169, 3984, 2479, 8950
170, 3986, 2494, 9008
171, 3990, 2508, 9067
172, 3993, 2523, 9125
173, 3997, 2537, 9183
174, 4000, 2552, 9241
175, 4003, 2567, 9300
176, 4006, 2581, 9358
177, 4009, 2596, 9417
178, 4012, 2610, 9475
179, 4015, 2625, 9534
180, 4018, 2640, 9592
181, 4021, 2654, 9651
182, 4024, 2669, 9710
183, 4027, 2683, 9768
184, 4030, 2698, 9827
185, 4033, 2712, 9886
186, 4036, 2727, 9945
187, 4039, 2742, 10004
188, 4041, 2756, 10063
189, 4044, 2771, 10122
190, 4048, 2785, 10181
191, 4051, 2800, 10240
192, 4053, 2815, 10299
193, 4056, 2829, 10358
194, 4059, 2844, 10417
195, 4062, 2858, 10476
196, 4064, 2873, 10536
197, 4067, 2887, 10595
198, 4070, 2902, 10654
199, 4072, 2917, 10714
200, 4075, 2931, 10773
201, 4077, 2946, 10833
202, 4081, 2960, 10892
203, 4083, 2975, 10952
204, 4085, 2990, 11011
205, 4088, 3004, 11071
206, 4091, 3019, 11131
207, 4093, 3033, 11190
208, 4097, 3048, 11250
209, 4099, 3062, 11310
210, 4101, 3077, 11370
211, 4104, 3092, 11429
212, 4102, 3105, 11485

File: Test Results/Bolted EHW5 cells/Cell #1/cycle1000.txt
%Discharge
%t(seconds), mVcell
0, 4066
1, 3972
2, 3954
3, 3940
4, 3928
5, 3917
6, 3908
7, 3899
8, 3892
9, 3884
10, 3877
11, 3871
12, 3864
13, 3858
14, 3850
15, 3844
16, 3838
17, 3832
18, 3828
19, 3820
20, 3814
21, 3808
22, 3803
23, 3797
24, 3791
25, 3785
26, 3779
27, 3774
28, 3768
29, 3762
30, 3756
31, 3748
32, 3744
33, 3736
34, 3732
35, 3726
36, 3718
37, 3712
38, 3706
39, 3699
40, 3693
41, 3687
42, 3681
43, 3674
44, 3668
45, 3662
46, 3655
47, 3649
48, 3642
49, 3636
50, 3630
51, 3623
52, 3614
53, 3608
54, 3601
55, 3597
56, 3588
57, 3581
58, 3574
59, 3568
60, 3561
61, 3554
62, 3547
63, 3540
64, 3533
65, 3526
66, 3519
67, 3512
68, 3505
69, 3498
70, 3489
71, 3484
72, 3476
73, 3467
74, 3462
75, 3452
76, 3445
77, 3437
78, 3430
79, 3422
80, 3414
81, 3407
82, 3399
83, 3392
84, 3384
85, 3376
86, 3368
87, 3360
88, 3350
89, 3344
90, 3336
91, 3328
92, 3320
93, 3309
94, 3301
95, 3293
96, 3284
97, 3276
98, 3268
99, 3259
100, 3250
101, 3242
102, 3233
103, 3225
104, 3216
105, 3207
106, 3195
107, 3187
108, 3178
109, 3169
110, 3160
111, 3151
112, 3142
113, 3133
114, 3123
115, 3114
116, 3105
117, 3096
118, 3087
119, 3077
120, 3068
121, 3059
122, 3046
123, 3040
124, 3030
125, 3021
126, 3011
127, 3002
128, 2987
129, 2977
130, 2968
131, 2958
132, 2948

%Charge
%t(seconds), mVcell, mAh, mWh
0, 3054, 15, 45
1, 3063, 29, 89
2, 3084, 44, 134
3, 3100, 58, 179
4, 3114, 73, 225
5, 3126, 87, 270
6, 3137, 102, 316
7, 3147, 117, 362
8, 3157, 131, 408
9, 3166, 146, 454
10, 3178, 160, 501
11, 3186, 175, 547
12, 3192, 190, 594
13, 3202, 204, 640
14, 3210, 219, 687
15, 3218, 233, 734
16, 3225, 248, 781
17, 3233, 262, 828
18, 3240, 277, 875
19, 3247, 292, 923
20, 3255, 306, 970
21, 3262, 321, 1018
22, 3269, 335, 1066
23, 3276, 350, 1113
24, 3283, 365, 1161
25, 3290, 379, 1209
26, 3297, 394, 1257
27, 3306, 408, 1305
28, 3310, 423, 1354
29, 3320, 437, 1402
30, 3324, 452, 1451
31, 3331, 467, 1499
32, 3340, 481, 1548
33, 3346, 496, 1597
34, 3352, 510, 1646
35, 3359, 525, 1695
36, 3365, 540, 1744
37, 3372, 554, 1793
38, 3378, 569, 1842
39, 3384, 583, 1891
40, 3391, 598, 1941
41, 3397, 612, 1990
42, 3403, 627, 2040
43, 3410, 642, 2090
44, 3416, 656, 2140
45, 3421, 671, 2189
46, 3428, 685, 2239
47, 3434, 700, 2290
48, 3442, 715, 2340
49, 3448, 729, 2390
50, 3451, 744, 2440
51, 3459, 758, 2491
52, 3465, 773, 2541
53, 3471, 787, 2592
54, 3476, 802, 2643
55, 3482, 817, 2693
56, 3488, 831, 2744
57, 3493, 846, 2795
58, 3499, 860, 2846
59, 3504, 875, 2897
60, 3510, 890, 2948
61, 3516, 904, 3000
62, 3521, 919, 3051
63, 3526, 933, 3103
64, 3532, 948, 3154
65, 3539, 962, 3206
66, 3544, 977, 3257
67, 3550, 992, 3309
68, 3553, 1006, 3361
69, 3560, 1021, 3413
70, 3565, 1035, 3465
71, 3571, 1050, 3517
72, 3576, 1065, 3569
73, 3581, 1079, 3621
74, 3586, 1094, 3674
75, 3591, 1108, 3726
76, 3596, 1123, 3778
77, 3601, 1137, 3831
78, 3606, 1152, 3883
79, 3611, 1167, 3936
80, 3616, 1181, 3989
81, 3621, 1196, 4042
82, 3626, 1210, 4095
83, 3630, 1225, 4147
84, 3637, 1240, 4201
85, 3642, 1254, 4254
86, 3646, 1269, 4307
87, 3649, 1283, 4360
88, 3656, 1298, 4413
89, 3660, 1312, 4467
90, 3665, 1327, 4520
91, 3670, 1342, 4574
92, 3674, 1356, 4627
93, 3679, 1371, 4681
94, 3683, 1385, 4735
95, 3688, 1400, 4788
96, 3692, 1415, 4842
97, 3697, 1429, 4896
98, 3701, 1444, 4950
99, 3706, 1458, 5004
100, 3710, 1473, 5058
101, 3715, 1487, 5112
102, 3720, 1502, 5167
103, 3725, 1517, 5221
104, 3727, 1531, 5275
105, 3732, 1546, 5330
106, 3736, 1560, 5384
107, 3742, 1575, 5439
108, 3746, 1590, 5493
109, 3750, 1604, 5548
110, 3755, 1619, 5603
111, 3759, 1633, 5658
112, 3763, 1648, 5713
113, 3767, 1662, 5768
114, 3771, 1677, 5823
115, 3776, 1692, 5878
116, 3780, 1706, 5933
117, 3784, 1721, 5988
118, 3788, 1735, 6043
119, 3792, 1750, 6098
120, 3796, 1765, 6154
121, 3800, 1779, 6209
122, 3804, 1794, 6265
123, 3808, 1808, 6320
124, 3812, 1823, 6376
125, 3817, 1837, 6431
126, 3821, 1852, 6487
127, 3825, 1867, 6543
128, 3829, 1881, 6599
129, 3833, 1896, 6655
130, 3837, 1910, 6711
131, 3841, 1925, 6767
132, 3844, 1940, 6823
133, 3849, 1954, 6879
134, 3852, 1969, 6935
135, 3856, 1983, 6991
136, 3860, 1998, 7048
137, 3864, 2012, 7104
138, 3867, 2027, 7160
139, 3871, 2042, 7217
140, 3875, 2056, 7273
141, 3879, 2071, 7330
142, 3882, 2085, 7386
143, 3887, 2100, 7443
144, 3891, 2115, 7500
145, 3895, 2129, 7557
146, 3899, 2144, 7614
147, 3902, 2158, 7670
148, 3906, 2173, 7727
149, 3909, 2187, 7784
150, 3913, 2202, 7841
151, 3917, 2217, 7899
152, 3920, 2231, 7956
153, 3924, 2246, 8013
154, 3928, 2260, 8070
155, 3931, 2275, 8128
156, 3936, 2290, 8185
157, 3938, 2304, 8242
158, 3943, 2319, 8300
159, 3945, 2333, 8357
160, 3949, 2348, 8415
161, 3953, 2362, 8473
162, 3957, 2377, 8530
163, 3960, 2392, 8588
164, 3964, 2406, 8646
165, 3967, 2421, 8704
166, 3970, 2435, 8762
167, 3974, 2450, 8820
168, 3977, 2465, 8878
169, 3980, 2479, 8936
170, 3984, 2494, 8994
171, 3987, 2508, 9052
172, 3990, 2523, 9110
173, 3993, 2537, 9168
174, 3998, 2552, 9227
175, 4000, 2567, 9285
176, 4003, 2581, 9343
177, 4007, 2596, 9402
178, 4010, 2610, 9460
179, 4013, 2625, 9519
180, 4016, 2640, 9577
181, 4019, 2654, 9636
182, 4022, 2669, 9695
183, 4025, 2683, 9753
184, 4028, 2698, 9812
185, 4031, 2712, 9871
186, 4034, 2727, 9930
187, 4037, 2742, 9989
188, 4040, 2756, 10047
189, 4043, 2771, 10106
190, 4045, 2785, 10165
191, 4049, 2800, 10224
192, 4051, 2815, 10284
193, 4054, 2829, 10343
194, 4058, 2844, 10402
195, 4061, 2858, 10461
196, 4062, 2873, 10520
197, 4066, 2887, 10580
198, 4068, 2902, 10639
199, 4071, 2917, 10698
200, 4074, 2931, 10758
201, 4077, 2946, 10817
202, 4079, 2960, 10877
203, 4082, 2975, 10936
204, 4085, 2990, 10996
205, 4087, 3004, 11055
206, 4090, 3019, 11115
207, 4093, 3033, 11175
208, 4095, 3048, 11234
209, 4098, 3062, 11294
210, 4100, 3077, 11354
211, 4103, 3092, 11414
212, 4105, 3105, 11470

File: Test Results/Bolted EHW5 cells/Cell #1/cycle1001.txt
%Discharge
%t(seconds), mVcell
0, 4065
1, 3971
2, 3959
3, 3939
4, 3927
5, 3917
6, 3908
7, 3899
8, 3891
9, 3884
10, 3877
11, 3870
12, 3864
13, 3858
14, 3851
15, 3844
16, 3840
17, 3832
18, 3826
19, 3820
20, 3816
21, 3810
22, 3803
23, 3797
24, 3791
25, 3785
26, 3779
27, 3773
28, 3767
29, 3762
30, 3756
31, 3750
32, 3744
33, 3738
34, 3732
35, 3724
36, 3718
37, 3714
38, 3707
39, 3701
40, 3693
41, 3687
42, 3680
43, 3674
44, 3668
45, 3661
46, 3655
47, 3649
48, 3642
49, 3636
50, 3629
51, 3623
52, 3614
53, 3610
54, 3601
55, 3594
56, 3588
57, 3581
58, 3574
59, 3567
60, 3561
61, 3554
62, 3547
63, 3540
64, 3533
65, 3526
66, 3519
67, 3512
68, 3505
69, 3498
70, 3491
71, 3481
72, 3474
73, 3467
74, 3461
75, 3454
76, 3447
77, 3437
78, 3429
79, 3422
80, 3414
81, 3407
82, 3399
83, 3391
84, 3383
85, 3376
86, 3368
87, 3360
88, 3352
89, 3344
90, 3336
91, 3325
92, 3320
93, 3311
94, 3301
95, 3292
96, 3284
97, 3276
98, 3267
99, 3259
100, 3250
101, 3241
102, 3233
103, 3224
104, 3215
105, 3207
106, 3198
107, 3189
108, 3177
109, 3171
110, 3159
111, 3151
112, 3144
113, 3132
114, 3123
115, 3114
116, 3105
117, 3095
118, 3086
119, 3077
120, 3067
121, 3058
122, 3049
123, 3039
124, 3030
125, 3020
126, 3011
127, 2994
128, 2990
129, 2980
130, 2971
131, 2961
132, 2951
133, 2939

%Charge
%t(seconds), mVcell, mAh, mWh
0, 3046, 5, 15
1, 3055, 19, 59
2, 3075, 34, 104
3, 3091, 49, 149
4, 3105, 63, 194
5, 3117, 78, 240
6, 3128, 92, 286
7, 3138, 107, 331
8, 3148, 121, 377
9, 3157, 136, 423
10, 3166, 151, 469
11, 3177, 165, 516
12, 3183, 180, 562
13, 3194, 194, 609
14, 3199, 209, 655
15, 3206, 224, 702
16, 3214, 238, 749
17, 3224, 253, 796
18, 3232, 267, 843
19, 3239, 282, 890
20, 3246, 296, 938
21, 3253, 311, 985
22, 3260, 326, 1033
23, 3268, 340, 1080
24, 3275, 355, 1128
25, 3282, 369, 1176
26, 3289, 384, 1224
27, 3296, 399, 1272
28, 3302, 413, 1320
29, 3312, 428, 1368
30, 3318, 442, 1417
31, 3323, 457, 1465
32, 3329, 471, 1514
33, 3336, 486, 1563
34, 3345, 501, 1611
35, 3351, 515, 1660
36, 3358, 530, 1709
37, 3364, 544, 1758
38, 3371, 559, 1807
39, 3377, 574, 1857
40, 3383, 588, 1906
41, 3389, 603, 1955
42, 3396, 617, 2005
43, 3402, 632, 2054
44, 3408, 646, 2104
45, 3414, 661, 2154
46, 3420, 676, 2204
47, 3426, 690, 2254
48, 3434, 705, 2304
49, 3438, 719, 2354
50, 3446, 734, 2404
51, 3450, 749, 2455
52, 3458, 763, 2505
53, 3462, 778, 2556
54, 3470, 792, 2606
55, 3475, 807, 2657
56, 3481, 821, 2708
57, 3487, 836, 2758
58, 3492, 851, 2809
59, 3498, 865, 2860
60, 3503, 880, 2911
61, 3509, 894, 2963
62, 3514, 909, 3014
63, 3520, 924, 3065
64, 3525, 938, 3117
65, 3531, 953, 3168
66, 3538, 967, 3220
67, 3541, 982, 3271
68, 3547, 996, 3323
69, 3554, 1011, 3375
70, 3559, 1026, 3427
71, 3564, 1040, 3479
72, 3569, 1055, 3531
73, 3574, 1069, 3583
74, 3580, 1084, 3635
75, 3585, 1099, 3687
76, 3590, 1113, 3740
77, 3595, 1128, 3792
78, 3600, 1142, 3845
79, 3605, 1157, 3897
80, 3609, 1171, 3950
81, 3614, 1186, 4003
82, 3619, 1201, 4055
83, 3624, 1215, 4108
84, 3629, 1230, 4161
85, 3634, 1244, 4214
86, 3639, 1259, 4267
87, 3643, 1274, 4320
88, 3648, 1288, 4374
89, 3653, 1303, 4427
90, 3659, 1317, 4480
91, 3664, 1332, 4534
92, 3668, 1346, 4587
93, 3673, 1361, 4641
94, 3677, 1376, 4694
95, 3682, 1390, 4748
96, 3687, 1405, 4802
97, 3691, 1419, 4856
98, 3696, 1434, 4909
99, 3700, 1449, 4963
100, 3705, 1463, 5017
101, 3709, 1478, 5072
102, 3713, 1492, 5126
103, 3718, 1507, 5180
104, 3724, 1521, 5234
105, 3728, 1536, 5289
106, 3732, 1551, 5343
107, 3735, 1565, 5397
108, 3739, 1580, 5452
109, 3745, 1594, 5507
110, 3749, 1609, 5561
111, 3753, 1624, 5616
112, 3758, 1638, 5671
113, 3762, 1653, 5726
114, 3766, 1667, 5781
115, 3770, 1682, 5836
116, 3774, 1696, 5891
117, 3779, 1711, 5946
118, 3783, 1726, 6001
119, 3787, 1740, 6056
120, 3791, 1755, 6111
121, 3796, 1769, 6167
122, 3799, 1784, 6222
123, 3804, 1799, 6278
124, 3807, 1813, 6333
125, 3812, 1828, 6389
126, 3816, 1842, 6444
127, 3820, 1857, 6500
128, 3824, 1871, 6556
129, 3828, 1886, 6612
130, 3832, 1901, 6668
131, 3836, 1915, 6723
132, 3840, 1930, 6779
133, 3843, 1944, 6836
134, 3847, 1959, 6892
135, 3851, 1974, 6948
136, 3855, 1988, 7004
137, 3859, 2003, 7060
138, 3863, 2017, 7117
139, 3868, 2032, 7173
140, 3870, 2046, 7229
141, 3875, 2061, 7286
142, 3879, 2076, 7343
143, 3883, 2090, 7399
144, 3886, 2105, 7456
145, 3890, 2119, 7513
146, 3894, 2134, 7569
147, 3898, 2149, 7626
148, 3901, 2163, 7683
149, 3905, 2178, 7740
150, 3908, 2192, 7797
151, 3912, 2207, 7854
152, 3916, 2221, 7911
153, 3919, 2236, 7968
154, 3923, 2251, 8026
155, 3926, 2265, 8083
156, 3930, 2280, 8140
157, 3934, 2294, 8197
158, 3938, 2309, 8255
159, 3941, 2324, 8312
160, 3944, 2338, 8370
161, 3949, 2353, 8427
162, 3952, 2367, 8485
163, 3956, 2382, 8543
164, 3959, 2396, 8601
165, 3963, 2411, 8658
166, 3966, 2426, 8716
167, 3969, 2440, 8774
168, 3973, 2455, 8832
169, 3976, 2469, 8890
170, 3979, 2484, 8948
171, 3983, 2499, 9006
172, 3986, 2513, 9064
173, 3989, 2528, 9122
174, 3992, 2542, 9181
175, 3995, 2557, 9239
176, 3999, 2571, 9297
177, 4002, 2586, 9356
178, 4006, 2601, 9414
179, 4008, 2615, 9472
180, 4012, 2630, 9531
181, 4016, 2644, 9589
182, 4019, 2659, 9648
183, 4021, 2674, 9707
184, 4024, 2688, 9765
185, 4027, 2703, 9824
186, 4030, 2717, 9883
187, 4033, 2732, 9942
188, 4036, 2746, 10001
189, 4039, 2761, 10059
190, 4042, 2776, 10118
191, 4045, 2790, 10177
192, 4048, 2805, 10236
193, 4050, 2819, 10296
194, 4053, 2834, 10355
195, 4056, 2849, 10414
196, 4060, 2863, 10473
197, 4063, 2878, 10532
198, 4065, 2892, 10591
199, 4068, 2907, 10651
200, 4070, 2921, 10710
201, 4073, 2936, 10770
202, 4076, 2951, 10829
203, 4078, 2965, 10888
204, 4081, 2980, 10948
205, 4084, 2994, 11008
206, 4087, 3009, 11067
207, 4089, 3024, 11127
208, 4092, 3038, 11186
209, 4094, 3053, 11246
210, 4097, 3067, 11306
211, 4100, 3082, 11366
212, 4102, 3096, 11426
213, 4105, 3111, 11485

File: Test Results/Bolted EHW5 cells/Cell #1/cycle1002.txt
%Discharge
%t(seconds), mVcell
0, 4064
1, 3976
2, 3957
3, 3942
4, 3929
5, 3919
6, 3906
7, 3900
8, 3890
9, 3883
10, 3876
11, 3869
12, 3863
13, 3856
14, 3850
15, 3844
16, 3838
17, 3832
18, 3826
19, 3820
20, 3815
21, 3807
22, 3801
23, 3795
24, 3790
25, 3784
26, 3780
27, 3772
28, 3766
29, 3760
30, 3754
31, 3748
32, 3742
33, 3736
34, 3730
35, 3724
36, 3718
37, 3712
38, 3706
39, 3700
40, 3694
41, 3685
42, 3681
43, 3675
44, 3668
45, 3660
46, 3654
47, 3647
48, 3641
49, 3634
50, 3628
51, 3621
52, 3615
53, 3608
54, 3601
55, 3595
56, 3588
57, 3581
58, 3575
59, 3568
60, 3559
61, 3554
62, 3548
63, 3538
64, 3531
65, 3524
66, 3517
67, 3510
68, 3503
69, 3496
70, 3489
71, 3482
72, 3474
73, 3467
74, 3460
75, 3452
76, 3445
77, 3435
78, 3428
79, 3422
80, 3412
81, 3407
82, 3397
83, 3389
84, 3382
85, 3374
86, 3366
87, 3358
88, 3350
89, 3342
90, 3334
91, 3326
92, 3318
93, 3310
94, 3301
95, 3293
96, 3285
97, 3276
98, 3265
99, 3257
100, 3251
101, 3239
102, 3231
103, 3222
104, 3213
105, 3205
106, 3196
107, 3187
108, 3178
109, 3169
110, 3160
111, 3151
112, 3142
113, 3130
114, 3121
115, 3112
116, 3103
117, 3093
118, 3084
119, 3075
120, 3065
121, 3056
122, 3046
123, 3037
124, 3027
125, 3018
126, 3008
127, 2995
128, 2987
129, 2978
130, 2968
131, 2958
132, 2946

%Charge
%t(seconds), mVcell, mAh, mWh
0, 3000, 14, 42
1, 3055, 29, 86
2, 3084, 43, 131
3, 3100, 58, 177
4, 3114, 72, 222
5, 3126, 87, 268
6, 3136, 101, 313
7, 3147, 116, 359
8, 3156, 131, 405
9, 3165, 145, 451
10, 3174, 160, 498
11, 3183, 174, 544
12, 3191, 189, 591
13, 3199, 204, 637
14, 3206, 218, 684
15, 3214, 233, 731
16, 3222, 247, 778
17, 3229, 262, 825
18, 3237, 276, 872
19, 3244, 291, 920
20, 3252, 306, 967
21, 3261, 320, 1015
22, 3268, 335, 1062
23, 3275, 349, 1110
24, 3282, 364, 1158
25, 3289, 379, 1206
26, 3296, 393, 1254
27, 3304, 408, 1302
28, 3310, 422, 1350
29, 3317, 437, 1399
30, 3323, 451, 1447
31, 3330, 466, 1496
32, 3337, 481, 1544
33, 3344, 495, 1593
34, 3350, 510, 1642
35, 3357, 524, 1691
36, 3363, 539, 1740
37, 3370, 554, 1789
38, 3376, 568, 1838
39, 3382, 583, 1888
40, 3389, 597, 1937
41, 3397, 612, 1987
42, 3401, 626, 2036
43, 3410, 641, 2086
44, 3414, 656, 2136
45, 3419, 670, 2186
46, 3428, 685, 2236
47, 3434, 699, 2286
48, 3439, 714, 2336
49, 3446, 729, 2386
50, 3451, 743, 2436
51, 3457, 758, 2487
52, 3463, 772, 2537
53, 3469, 787, 2588
54, 3475, 801, 2639
55, 3480, 816, 2689
56, 3486, 831, 2740
57, 3492, 845, 2791
58, 3497, 860, 2842
59, 3503, 874, 2893
60, 3508, 889, 2944
61, 3516, 904, 2996
62, 3521, 918, 3047
63, 3526, 933, 3098
64, 3530, 947, 3150
65, 3537, 962, 3201
66, 3542, 976, 3253
67, 3548, 991, 3305
68, 3553, 1006, 3357
69, 3558, 1020, 3409
70, 3563, 1035, 3460
71, 3569, 1049, 3513
72, 3574, 1064, 3565
73, 3579, 1079, 3617
74, 3584, 1093, 3669
75, 3589, 1108, 3721
76, 3594, 1122, 3774
77, 3599, 1137, 3826
78, 3606, 1151, 3879
79, 3611, 1166, 3932
80, 3616, 1181, 3984
81, 3621, 1195, 4037
82, 3625, 1210, 4090
83, 3629, 1224, 4143
84, 3635, 1239, 4196
85, 3640, 1254, 4249
86, 3644, 1268, 4302
87, 3649, 1283, 4355
88, 3654, 1297, 4409
89, 3659, 1312, 4462
90, 3663, 1326, 4515
91, 3668, 1341, 4569
92, 3672, 1356, 4622
93, 3677, 1370, 4676
94, 3682, 1385, 4730
95, 3686, 1399, 4784
96, 3691, 1414, 4837
97, 3695, 1429, 4891
98, 3701, 1443, 4945
99, 3706, 1458, 4999
100, 3710, 1472, 5053
101, 3713, 1487, 5108
102, 3717, 1501, 5162
103, 3723, 1516, 5216
104, 3727, 1531, 5270
105, 3732, 1545, 5325
106, 3736, 1560, 5379
107, 3740, 1574, 5434
108, 3745, 1589, 5488
109, 3749, 1604, 5543
110, 3753, 1618, 5598
111, 3758, 1633, 5653
112, 3762, 1647, 5707
113, 3766, 1662, 5762
114, 3770, 1676, 5817
115, 3774, 1691, 5872
116, 3778, 1706, 5928
117, 3782, 1720, 5983
118, 3787, 1735, 6038
119, 3791, 1749, 6093
120, 3795, 1764, 6149
121, 3799, 1779, 6204
122, 3803, 1793, 6259
123, 3807, 1808, 6315
124, 3811, 1822, 6370
125, 3815, 1837, 6426
126, 3820, 1851, 6482
127, 3824, 1866, 6538
128, 3828, 1881, 6593
129, 3832, 1895, 6649
130, 3836, 1910, 6705
131, 3840, 1924, 6761
132, 3844, 1939, 6817
133, 3847, 1954, 6873
134, 3851, 1968, 6930
135, 3855, 1983, 6986
136, 3859, 1997, 7042
137, 3863, 2012, 7098
138, 3867, 2026, 7155
139, 3871, 2041, 7211
140, 3874, 2056, 7268
141, 3878, 2070, 7324
142, 3883, 2085, 7381
143, 3886, 2099, 7438
144, 3891, 2114, 7494
145, 3893, 2129, 7551
146, 3897, 2143, 7608
147, 3902, 2158, 7665
148, 3904, 2172, 7722
149, 3909, 2187, 7779
150, 3913, 2201, 7836
151, 3916, 2216, 7893
152, 3920, 2231, 7950
153, 3923, 2245, 8007
154, 3927, 2260, 8065
155, 3930, 2274, 8122
156, 3934, 2289, 8179
157, 3937, 2304, 8237
158, 3941, 2318, 8294
159, 3945, 2333, 8352
160, 3948, 2347, 8409
161, 3951, 2362, 8467
162, 3955, 2376, 8525
163, 3960, 2391, 8582
164, 3962, 2406, 8640
165, 3965, 2420, 8698
166, 3969, 2435, 8756
167, 3973, 2449, 8814
168, 3976, 2464, 8872
169, 3980, 2479, 8930
170, 3983, 2493, 8988
171, 3986, 2508, 9046
172, 3990, 2522, 9104
173, 3993, 2537, 9162
174, 3996, 2551, 9221
175, 3999, 2566, 9279
176, 4002, 2581, 9337
177, 4006, 2595, 9396
178, 4009, 2610, 9454
179, 4012, 2624, 9513
180, 4015, 2639, 9571
181, 4018, 2654, 9630
182, 4022, 2668, 9689
183, 4024, 2683, 9747
184, 4028, 2697, 9806
185, 4030, 2712, 9865
186, 4034, 2726, 9924
187, 4037, 2741, 9982
188, 4039, 2756, 10041
189, 4042, 2770, 10100
190, 4045, 2785, 10159
191, 4047, 2799, 10218
192, 4051, 2814, 10277
193, 4054, 2829, 10336
194, 4056, 2843, 10396
195, 4059, 2858, 10455
196, 4062, 2872, 10514
197, 4065, 2887, 10573
198, 4068, 2901, 10633
199, 4070, 2916, 10692
200, 4073, 2931, 10751
201, 4076, 2945, 10811
202, 4078, 2960, 10870
203, 4081, 2974, 10930
204, 4084, 2989, 10989
205, 4087, 3004, 11049
206, 4089, 3018, 11109
207, 4092, 3033, 11168
208, 4094, 3047, 11228
209, 4097, 3062, 11288
210, 4100, 3076, 11348
211, 4102, 3091, 11407
212, 4105, 3106, 11467

File: Test Results/Bolted EHW5 cells/Cell #1/cycle1003.txt
%Discharge
%t(seconds), mVcell
0, 4103
1, 3974
2, 3955
3, 3937
4, 3925
5, 3918
6, 3905
7, 3897
8, 3889
9, 3882
10, 3875
11, 3868
12, 3862
13, 3856
14, 3849
15, 3843
16, 3837
17, 3831
18, 3826
19, 3820
20, 3812
21, 3808
22, 3800
23, 3795
24, 3789
25, 3783
26, 3777
27, 3771
28, 3765
29, 3759
30, 3753
31, 3747
32, 3741
33, 3735
34, 3729
35, 3723
36, 3717
37, 3711
38, 3703
39, 3699
40, 3691
41, 3686
42, 3680
43, 3672
44, 3665
45, 3659
46, 3653
47, 3646
48, 3640
49, 3633
50, 3627
51, 3620
52, 3614
53, 3607
54, 3600
55, 3594
56, 3587
57, 3578
58, 3571
59, 3565
60, 3560
61, 3551
62, 3544
63, 3537
64, 3530
65, 3523
66, 3516
67, 3509
68, 3502
69, 3495
70, 3487
71, 3480
72, 3473
73, 3466
74, 3458
75, 3449
76, 3444
77, 3434
78, 3429
79, 3419
80, 3411
81, 3403
82, 3395
83, 3388
84, 3380
85, 3372
86, 3364
87, 3356
88, 3348
89, 3340
90, 3332
91, 3324
92, 3316
93, 3308
94, 3297
95, 3289
96, 3283
97, 3272
98, 3263
99, 3255
100, 3246
101, 3238
102, 3229
103, 3220
104, 3211
105, 3203
106, 3194
107, 3185
108, 3176
109, 3167
110, 3158
111, 3149
112, 3140
113, 3128
114, 3122
115, 3110
116, 3100
117, 3091
118, 3082
119, 3072
120, 3063
121, 3053
122, 3044
123, 3035
124, 3025
125, 3016
126, 3006
127, 2997
128, 2985
129, 2975
130, 2962
131, 2953
132, 2946

%Charge
%t(seconds), mVcell, mAh, mWh
0, 2999, 15, 44
1, 3062, 29, 88
2, 3082, 44, 133
3, 3098, 58, 179
4, 3111, 73, 224
5, 3124, 87, 269
6, 3135, 102, 315
7, 3145, 117, 361
8, 3155, 131, 407
9, 3163, 146, 453
10, 3172, 160, 499
11, 3181, 175, 546
12, 3189, 190, 592
13, 3197, 204, 639
14, 3205, 219, 686
15, 3212, 233, 733
16, 3220, 248, 779
17, 3228, 262, 827
18, 3238, 277, 874
19, 3245, 292, 921
20, 3252, 306, 969
21, 3259, 321, 1016
22, 3267, 335, 1064
23, 3274, 350, 1111
24, 3281, 365, 1159
25, 3287, 379, 1207
26, 3294, 394, 1255
27, 3301, 408, 1303
28, 3308, 423, 1352
29, 3315, 437, 1400
30, 3322, 452, 1448
31, 3329, 467, 1497
32, 3335, 481, 1546
33, 3341, 496, 1594
34, 3348, 510, 1643
35, 3355, 525, 1692
36, 3361, 540, 1741
37, 3367, 554, 1790
38, 3376, 569, 1839
39, 3383, 583, 1889
40, 3389, 598, 1938
41, 3395, 612, 1988
42, 3401, 627, 2037
43, 3407, 642, 2087
44, 3413, 656, 2137
45, 3419, 671, 2187
46, 3426, 685, 2237
47, 3432, 700, 2287
48, 3437, 715, 2337
49, 3444, 729, 2387
50, 3449, 744, 2437
51, 3455, 758, 2488
52, 3461, 773, 2538
53, 3467, 787, 2589
54, 3475, 802, 2639
55, 3478, 817, 2690
56, 3484, 831, 2741
57, 3491, 846, 2792
58, 3497, 860, 2843
59, 3503, 875, 2894
60, 3508, 890, 2945
61, 3514, 904, 2996
62, 3519, 919, 3048
63, 3525, 933, 3099
64, 3530, 948, 3150
65, 3535, 962, 3202
66, 3540, 977, 3254
67, 3546, 992, 3305
68, 3551, 1006, 3357
69, 3557, 1021, 3409
70, 3562, 1035, 3461
71, 3567, 1050, 3513
72, 3572, 1065, 3565
73, 3577, 1079, 3617
74, 3584, 1094, 3669
75, 3589, 1108, 3722
76, 3594, 1123, 3774
77, 3599, 1137, 3827
78, 3604, 1152, 3879
79, 3609, 1167, 3932
80, 3614, 1181, 3985
81, 3619, 1196, 4037
82, 3624, 1210, 4090
83, 3628, 1225, 4143
84, 3633, 1240, 4196
85, 3638, 1254, 4249
86, 3643, 1269, 4302
87, 3649, 1283, 4356
88, 3652, 1298, 4409
89, 3659, 1312, 4462
90, 3663, 1327, 4516
91, 3668, 1342, 4569
92, 3672, 1356, 4623
93, 3677, 1371, 4676
94, 3682, 1385, 4730
95, 3686, 1400, 4784
96, 3691, 1415, 4837
97, 3695, 1429, 4891
98, 3700, 1444, 4945
99, 3704, 1458, 4999
100, 3709, 1473, 5053
101, 3713, 1487, 5108
102, 3717, 1502, 5162
103, 3722, 1517, 5216
104, 3726, 1531, 5270
105, 3730, 1546, 5325
106, 3735, 1560, 5379
107, 3739, 1575, 5434
108, 3743, 1590, 5488
109, 3748, 1604, 5543
110, 3753, 1619, 5598
111, 3757, 1633, 5653
112, 3762, 1648, 5707
113, 3766, 1662, 5762
114, 3770, 1677, 5817
115, 3774, 1692, 5872
116, 3778, 1706, 5927
117, 3782, 1721, 5983
118, 3787, 1735, 6038
119, 3791, 1750, 6093
120, 3795, 1765, 6148
121, 3799, 1779, 6204
122, 3803, 1794, 6259
123, 3807, 1808, 6315
124, 3811, 1823, 6370
125, 3815, 1837, 6426
126, 3820, 1852, 6482
127, 3823, 1867, 6538
128, 3828, 1881, 6593
129, 3832, 1896, 6649
130, 3836, 1910, 6705
131, 3838, 1925, 6761
132, 3844, 1940, 6817
133, 3847, 1954, 6873
134, 3851, 1969, 6929
135, 3855, 1983, 6986
136, 3859, 1998, 7042
137, 3863, 2012, 7098
138, 3866, 2027, 7155
139, 3870, 2042, 7211
140, 3874, 2056, 7268
141, 3878, 2071, 7324
142, 3881, 2085, 7381
143, 3885, 2100, 7437
144, 3889, 2115, 7494
145, 3892, 2129, 7551
146, 3898, 2144, 7608
147, 3900, 2158, 7665
148, 3905, 2173, 7722
149, 3908, 2187, 7779
150, 3911, 2202, 7836
151, 3915, 2217, 7893
152, 3919, 2231, 7950
153, 3923, 2246, 8007
154, 3927, 2260, 8064
155, 3930, 2275, 8122
156, 3933, 2290, 8179
157, 3937, 2304, 8236
158, 3941, 2319, 8294
159, 3944, 2333, 8351
160, 3948, 2348, 8409
161, 3951, 2362, 8467
162, 3955, 2377, 8524
163, 3958, 2392, 8582
164, 3961, 2406, 8640
165, 3966, 2421, 8698
166, 3968, 2435, 8755
167, 3972, 2450, 8813
168, 3976, 2465, 8871
169, 3979, 2479, 8929
170, 3983, 2494, 8987
171, 3986, 2508, 9046
172, 3989, 2523, 9104
173, 3992, 2537, 9162
174, 3996, 2552, 9220
175, 3999, 2567, 9279
176, 4002, 2581, 9337
177, 4005, 2596, 9395
178, 4008, 2610, 9454
179, 4011, 2625, 9512
180, 4014, 2640, 9571
181, 4017, 2654, 9629
182, 4020, 2669, 9688
183, 4023, 2683, 9747
184, 4026, 2698, 9805
185, 4030, 2712, 9864
186, 4032, 2727, 9923
187, 4035, 2742, 9982
188, 4039, 2756, 10041
189, 4042, 2771, 10100
190, 4045, 2785, 10159
191, 4048, 2800, 10218
192, 4050, 2815, 10277
193, 4053, 2829, 10336
194, 4056, 2844, 10395
195, 4059, 2858, 10454
196, 4062, 2873, 10513
197, 4064, 2887, 10573
198, 4067, 2902, 10632
199, 4070, 2917, 10691
200, 4072, 2931, 10751
201, 4075, 2946, 10810
202, 4078, 2960, 10870
203, 4080, 2975, 10929
204, 4084, 2990, 10989
205, 4086, 3004, 11048
206, 4089, 3019, 11108
207, 4092, 3033, 11168
208, 4094, 3048, 11227
209, 4097, 3062, 11287
210, 4100, 3077, 11347
211, 4102, 3092, 11407
212, 4105, 3106, 11466

File: Test Results/Bolted EHW5 cells/Cell #1/cycle1004.txt
%Discharge
%t(seconds), mVcell
0, 4088
1, 3972
2, 3953
3, 3939
4, 3927
5, 3916
6, 3904
7, 3898
8, 3890
9, 3881
10, 3874
11, 3867
12, 3861
13, 3854
14, 3848
15, 3842
16, 3836
17, 3830
18, 3824
19, 3818
20, 3813
21, 3807
22, 3801
23, 3795
24, 3789
25, 3782
26, 3776
27, 3770
28, 3766
29, 3758
30, 3754
31, 3746
32, 3740
33, 3734
34, 3728
35, 3722
36, 3716
37, 3710
38, 3704
39, 3697
40, 3691
41, 3685
42, 3679
43, 3672
44, 3664
45, 3660
46, 3653
47, 3645
48, 3638
49, 3632
50, 3625
51, 3619
52, 3612
53, 3606
54, 3599
55, 3592
56, 3586
57, 3579
58, 3572
59, 3565
60, 3559
61, 3552
62, 3543
63, 3538
64, 3531
65, 3524
66, 3517
67, 3507
68, 3500
69, 3493
70, 3486
71, 3479
72, 3471
73, 3464
74, 3457
75, 3449
76, 3442
77, 3435
78, 3427
79, 3419
80, 3412
81, 3402
82, 3396
83, 3389
84, 3378
85, 3371
86, 3363
87, 3355
88, 3347
89, 3339
90, 3331
91, 3322
92, 3314
93, 3306
94, 3298
95, 3290
96, 3281
97, 3270
98, 3264
99, 3253
100, 3245
101, 3236
102, 3230
103, 3219
104, 3210
105, 3201
106, 3192
107, 3183
108, 3174
109, 3165
110, 3156
111, 3147
112, 3138
113, 3129
114, 3120
115, 3111
116, 3099
117, 3089
118, 3083
119, 3071
120, 3061
121, 3052
122, 3042
123, 3033
124, 3023
125, 3014
126, 3004
127, 2992
128, 2983
129, 2974
130, 2964
131, 2954
132, 2945

%Charge
%t(seconds), mVcell, mAh, mWh
0, 3028, 15, 44
1, 3055, 29, 89
2, 3076, 44, 134
3, 3093, 58, 179
4, 3107, 73, 224
5, 3124, 87, 270
6, 3131, 102, 315
7, 3145, 117, 361
8, 3154, 131, 407
9, 3163, 146, 453
10, 3172, 160, 499
11, 3181, 175, 546
12, 3189, 190, 592
13, 3197, 204, 639
14, 3205, 219, 686
15, 3213, 233, 733
16, 3221, 248, 780
17, 3228, 262, 827
18, 3236, 277, 874
19, 3243, 292, 921
20, 3250, 306, 968
21, 3258, 321, 1016
22, 3265, 335, 1064
23, 3272, 350, 1111
24, 3279, 365, 1159
25, 3286, 379, 1207
26, 3295, 394, 1255
27, 3299, 408, 1303
28, 3306, 423, 1351
29, 3313, 437, 1400
30, 3320, 452, 1448
31, 3327, 467, 1497
32, 3335, 481, 1545
33, 3342, 496, 1594
34, 3348, 510, 1643
35, 3355, 525, 1692
36, 3361, 540, 1741
37, 3368, 554, 1790
38, 3374, 569, 1839
39, 3381, 583, 1888
40, 3387, 598, 1938
41, 3393, 612, 1987
42, 3399, 627, 2037
43, 3406, 642, 2087
44, 3411, 656, 2136
45, 3418, 671, 2186
46, 3424, 685, 2236
47, 3430, 700, 2286
48, 3436, 715, 2336
49, 3442, 729, 2386
50, 3449, 744, 2437
51, 3456, 758, 2487
52, 3461, 773, 2538
53, 3467, 787, 2588
54, 3473, 802, 2639
55, 3478, 817, 2689
56, 3484, 831, 2740
57, 3490, 846, 2791
58, 3495, 860, 2842
59, 3501, 875, 2893
60, 3506, 890, 2944
61, 3512, 904, 2996
62, 3518, 919, 3047
63, 3525, 933, 3098
64, 3528, 948, 3150
65, 3536, 962, 3201
66, 3539, 977, 3253
67, 3546, 992, 3305
68, 3550, 1006, 3356
69, 3557, 1021, 3408
70, 3562, 1035, 3460
71, 3568, 1050, 3512
72, 3573, 1065, 3564
73, 3578, 1079, 3617
74, 3583, 1094, 3669
75, 3588, 1108, 3721
76, 3593, 1123, 3773
77, 3598, 1137, 3826
78, 3603, 1152, 3878
79, 3608, 1167, 3931
80, 3613, 1181, 3984
81, 3618, 1196, 4037
82, 3623, 1210, 4089
83, 3628, 1225, 4142
84, 3632, 1240, 4195
85, 3637, 1254, 4248
86, 3642, 1269, 4301
87, 3648, 1283, 4355
88, 3653, 1298, 4408
89, 3656, 1312, 4461
90, 3661, 1327, 4515
91, 3667, 1342, 4568
92, 3671, 1356, 4622
93, 3677, 1371, 4675
94, 3681, 1385, 4729
95, 3686, 1400, 4783
96, 3690, 1415, 4836
97, 3695, 1429, 4890
98, 3699, 1444, 4944
99, 3704, 1458, 4998
100, 3708, 1473, 5052
101, 3713, 1487, 5107
102, 3717, 1502, 5161
103, 3721, 1517, 5215
104, 3726, 1531, 5269
105, 3730, 1546, 5324
106, 3735, 1560, 5378
107, 3739, 1575, 5433
108, 3743, 1590, 5487
109, 3747, 1604, 5542
110, 3751, 1619, 5597
111, 3756, 1633, 5651
112, 3760, 1648, 5706
113, 3764, 1662, 5761
114, 3768, 1677, 5816
115, 3773, 1692, 5871
116, 3777, 1706, 5926
117, 3781, 1721, 5981
118, 3785, 1735, 6037
119, 3789, 1750, 6092
120, 3793, 1765, 6147
121, 3799, 1779, 6203
122, 3802, 1794, 6258
123, 3807, 1808, 6313
124, 3811, 1823, 6369
125, 3815, 1837, 6425
126, 3819, 1852, 6480
127, 3823, 1867, 6536
128, 3826, 1881, 6592
129, 3830, 1896, 6648
130, 3834, 1910, 6704
131, 3838, 1925, 6760
132, 3842, 1940, 6816
133, 3846, 1954, 6872
134, 3850, 1969, 6928
135, 3854, 1983, 6984
136, 3858, 1998, 7040
137, 3861, 2012, 7097
138, 3865, 2027, 7153
139, 3870, 2042, 7209
140, 3874, 2056, 7266
141, 3878, 2071, 7323
142, 3881, 2085, 7379
143, 3885, 2100, 7436
144, 3889, 2115, 7493
145, 3893, 2129, 7549
146, 3896, 2144, 7606
147, 3900, 2158, 7663
148, 3903, 2173, 7720
149, 3907, 2187, 7777
150, 3911, 2202, 7834
151, 3915, 2217, 7891
152, 3918, 2231, 7948
153, 3921, 2246, 8005
154, 3927, 2260, 8063
155, 3929, 2275, 8120
156, 3932, 2290, 8177
157, 3937, 2304, 8235
158, 3939, 2319, 8292
159, 3943, 2333, 8350
160, 3948, 2348, 8407
161, 3951, 2362, 8465
162, 3955, 2377, 8522
163, 3958, 2392, 8580
164, 3961, 2406, 8638
165, 3965, 2421, 8696
166, 3968, 2435, 8754
167, 3972, 2450, 8812
168, 3975, 2465, 8869
169, 3978, 2479, 8928
170, 3981, 2494, 8986
171, 3985, 2508, 9044
172, 3988, 2523, 9102
173, 3992, 2537, 9160
174, 3994, 2552, 9218
175, 3998, 2567, 9277
176, 4001, 2581, 9335
177, 4004, 2596, 9393
178, 4007, 2610, 9452
179, 4011, 2625, 9510
180, 4014, 2640, 9569
181, 4017, 2654, 9627
182, 4020, 2669, 9686
183, 4024, 2683, 9745
184, 4027, 2698, 9803
185, 4029, 2712, 9862
186, 4032, 2727, 9921
187, 4035, 2742, 9980
188, 4038, 2756, 10039
189, 4041, 2771, 10098
190, 4044, 2785, 10157
191, 4047, 2800, 10216
192, 4049, 2815, 10275
193, 4053, 2829, 10334
194, 4056, 2844, 10393
195, 4058, 2858, 10452
196, 4061, 2873, 10511
197, 4064, 2887, 10571
198, 4067, 2902, 10630
199, 4070, 2917, 10689
200, 4073, 2931, 10749
201, 4075, 2946, 10808
202, 4077, 2960, 10868
203, 4080, 2975, 10927
204, 4083, 2990, 10987
205, 4086, 3004, 11046
206, 4088, 3019, 11106
207, 4091, 3033, 11165
208, 4093, 3048, 11225
209, 4096, 3062, 11285
210, 4100, 3077, 11345
211, 4101, 3092, 11404
212, 4105, 3106, 11464
213, 4103, 3120, 11520
