Repository: doppelhub/Long-Term-Lithium-Cell-Tests

# Long Term Lithium Cell Tests
 Lithium cell charge/discharge results

Test data collected from various lithium cells.

Tester information:

Head 1:
Maximum charge rate: 170 amps
Maximum discharge rate: 250 amps

Head 2:
Maximum charge rate: 52.5 amps
Maximum discharge rate: 120 amps

Both charge heads are controlled by TDK Lambda Gen power supplies.
Both discharge heads are controlled by TDK Lambda Gen power supplies, which activate an open drain MOSFET, which discharges into a variable-length 4 AWG wire.

I do not publicly post most cell data I gather. If you would like information on a cell I haven't publicly posted, please send me a message on github and I will consider posting data publicly.  If I haven't already tested the cell you ask for, I will also consider testing the cell free of charge, but only if the results are potentially valuable for my own use.  Running this test is takes considerable time and also consumes quite a bit of power ($), so please understand if I'm unwilling to test a cell for you that I won't derive any value from testing.  Notably, I am primarily interested in testing cells that can withstand 100 A discharge and 70 A charge continuously for at least three months.

File: Test Results/G3 Honda Insight cells/Cell#2/cycle1000.txt
%Discharge
%t(seconds), mVcell
0, 4054
1, 3938
2, 3925
3, 3905
4, 3896
5, 3884
6, 3874
7, 3861
8, 3856
9, 3844
10, 3837
11, 3829
12, 3822
13, 3815
14, 3808
15, 3801
16, 3795
17, 3789
18, 3783
19, 3778
20, 3772
21, 3767
22, 3761
23, 3757
24, 3753
25, 3748
26, 3743
27, 3738
28, 3734
29, 3730
30, 3726
31, 3722
32, 3718
33, 3714
34, 3711
35, 3707
36, 3703
37, 3700
38, 3696
39, 3692
40, 3689
41, 3685
42, 3682
43, 3679
44, 3674
45, 3671
46, 3667
47, 3664
48, 3661
49, 3657
50, 3654
51, 3651
52, 3648
53, 3644
54, 3641
55, 3638
56, 3635
57, 3632
58, 3629
59, 3625
60, 3622
61, 3619
62, 3615
63, 3613
64, 3610
65, 3606
66, 3604
67, 3601
68, 3598
69, 3595
70, 3592
71, 3589
72, 3586
73, 3584
74, 3581
75, 3578
76, 3575
77, 3573
78, 3570
79, 3566
80, 3565
81, 3561
82, 3558
83, 3556
84, 3553
85, 3551
86, 3548
87, 3545
88, 3543
89, 3540
90, 3538
91, 3535
92, 3533
93, 3530
94, 3527
95, 3525
96, 3522
97, 3520
98, 3517
99, 3514
100, 3511
101, 3509
102, 3506
103, 3504
104, 3501
105, 3499
106, 3496
107, 3493
108, 3491
109, 3488
110, 3485
111, 3483
112, 3480
113, 3477
114, 3475
115, 3472
116, 3468
117, 3466
118, 3463
119, 3460
120, 3457
121, 3454
122, 3451
123, 3448
124, 3445
125, 3442
126, 3439
127, 3437
128, 3434
129, 3431
130, 3428
131, 3425
132, 3422
133, 3419
134, 3417
135, 3414
136, 3412
137, 3410
138, 3407
139, 3405
140, 3403
141, 3401
142, 3398
143, 3396
144, 3393
145, 3391
146, 3388
147, 3385
148, 3382
149, 3379
150, 3375
151, 3371
152, 3369
153, 3364
154, 3359
155, 3354
156, 3349
157, 3343
158, 3336
159, 3329
160, 3321
161, 3312
162, 3303
163, 3292

%Charge
%t(seconds), mVcell, mAh, mWh
0, 3390, 15, 49
1, 3436, 29, 100
2, 3457, 44, 150
3, 3475, 58, 201
4, 3490, 73, 252
5, 3503, 87, 303
6, 3518, 102, 354
7, 3528, 117, 405
8, 3535, 131, 457
9, 3543, 146, 509
10, 3552, 160, 560
11, 3562, 175, 612
12, 3569, 190, 664
13, 3576, 204, 717
14, 3581, 219, 769
15, 3586, 233, 821
16, 3591, 248, 873
17, 3594, 262, 926
18, 3597, 277, 978
19, 3599, 292, 1031
20, 3601, 306, 1083
21, 3603, 321, 1136
22, 3604, 335, 1188
23, 3606, 350, 1241
24, 3607, 365, 1294
25, 3609, 379, 1346
26, 3610, 394, 1399
27, 3612, 408, 1452
28, 3613, 423, 1504
29, 3615, 437, 1557
30, 3616, 452, 1610
31, 3618, 467, 1662
32, 3619, 481, 1715
33, 3620, 496, 1768
34, 3622, 510, 1821
35, 3623, 525, 1874
36, 3625, 540, 1926
37, 3626, 554, 1979
38, 3628, 569, 2032
39, 3629, 583, 2085
40, 3631, 598, 2138
41, 3632, 612, 2191
42, 3634, 627, 2244
43, 3636, 642, 2297
44, 3638, 656, 2350
45, 3638, 671, 2403
46, 3641, 685, 2456
47, 3643, 700, 2509
48, 3644, 715, 2563
49, 3646, 729, 2616
50, 3648, 744, 2669
51, 3650, 758, 2722
52, 3652, 773, 2775
53, 3654, 787, 2829
54, 3656, 802, 2882
55, 3658, 817, 2935
56, 3660, 831, 2989
57, 3662, 846, 3042
58, 3664, 860, 3096
59, 3666, 875, 3149
60, 3669, 890, 3203
61, 3672, 904, 3256
62, 3673, 919, 3310
63, 3676, 933, 3363
64, 3678, 948, 3417
65, 3681, 962, 3471
66, 3683, 977, 3524
67, 3685, 992, 3578
68, 3687, 1006, 3632
69, 3690, 1021, 3686
70, 3692, 1035, 3739
71, 3694, 1050, 3793
72, 3696, 1065, 3847
73, 3698, 1079, 3901
74, 3701, 1094, 3955
75, 3703, 1108, 4009
76, 3705, 1123, 4063
77, 3707, 1137, 4117
78, 3709, 1152, 4171
79, 3711, 1167, 4225
80, 3714, 1181, 4280
81, 3716, 1196, 4334
82, 3719, 1210, 4388
83, 3721, 1225, 4442
84, 3723, 1240, 4497
85, 3725, 1254, 4551
86, 3727, 1269, 4605
87, 3729, 1283, 4660
88, 3732, 1298, 4714
89, 3734, 1312, 4769
90, 3736, 1327, 4823
91, 3738, 1342, 4878
92, 3740, 1356, 4932
93, 3742, 1371, 4987
94, 3744, 1385, 5041
95, 3746, 1400, 5096
96, 3748, 1415, 5151
97, 3751, 1429, 5205
98, 3753, 1444, 5260
99, 3754, 1458, 5315
100, 3755, 1473, 5369
101, 3758, 1487, 5424
102, 3760, 1502, 5479
103, 3761, 1517, 5534
104, 3763, 1531, 5589
105, 3765, 1546, 5644
106, 3766, 1560, 5699
107, 3768, 1575, 5754
108, 3769, 1590, 5809
109, 3771, 1604, 5864
110, 3773, 1619, 5919
111, 3774, 1633, 5974
112, 3776, 1648, 6029
113, 3777, 1662, 6084
114, 3778, 1677, 6139
115, 3780, 1692, 6194
116, 3782, 1706, 6249
117, 3784, 1721, 6304
118, 3784, 1735, 6359
119, 3786, 1750, 6415
120, 3788, 1765, 6470
121, 3789, 1779, 6525
122, 3791, 1794, 6580
123, 3793, 1808, 6636
124, 3794, 1823, 6691
125, 3795, 1837, 6746
126, 3797, 1852, 6802
127, 3798, 1867, 6857
128, 3799, 1881, 6913
129, 3801, 1896, 6968
130, 3802, 1910, 7024
131, 3804, 1925, 7079
132, 3805, 1940, 7134
133, 3807, 1954, 7190
134, 3809, 1969, 7246
135, 3810, 1983, 7301
136, 3811, 1998, 7357
137, 3813, 2012, 7412
138, 3814, 2027, 7468
139, 3816, 2042, 7524
140, 3817, 2056, 7579
141, 3819, 2071, 7635
142, 3820, 2085, 7691
143, 3822, 2100, 7746
144, 3823, 2115, 7802
145, 3825, 2129, 7858
146, 3826, 2144, 7914
147, 3828, 2158, 7969
148, 3829, 2173, 8025
149, 3831, 2187, 8081
150, 3833, 2202, 8137
151, 3834, 2217, 8193
152, 3836, 2231, 8249
153, 3837, 2246, 8305
154, 3839, 2260, 8361
155, 3840, 2275, 8417
156, 3843, 2290, 8473
157, 3844, 2304, 8529
158, 3846, 2319, 8585
159, 3847, 2333, 8641
160, 3849, 2348, 8697
161, 3851, 2362, 8753
162, 3853, 2377, 8810
163, 3854, 2392, 8866
164, 3856, 2406, 8922
165, 3858, 2421, 8978
166, 3860, 2435, 9035
167, 3861, 2450, 9091
168, 3863, 2465, 9147
169, 3865, 2479, 9204
170, 3866, 2494, 9260
171, 3869, 2508, 9316
172, 3870, 2523, 9373
173, 3872, 2537, 9429
174, 3873, 2552, 9486
175, 3876, 2567, 9542
176, 3878, 2581, 9599
177, 3880, 2596, 9655
178, 3881, 2610, 9712
179, 3884, 2625, 9769
180, 3885, 2640, 9825
181, 3887, 2654, 9882
182, 3889, 2669, 9939
183, 3891, 2683, 9996
184, 3893, 2698, 10052
185, 3895, 2712, 10109
186, 3897, 2727, 10166
187, 3899, 2742, 10223
188, 3901, 2756, 10280
189, 3903, 2771, 10337
190, 3905, 2785, 10394
191, 3908, 2800, 10451
192, 3910, 2815, 10508
193, 3911, 2829, 10565
194, 3914, 2844, 10622
195, 3916, 2858, 10679
196, 3918, 2873, 10736
197, 3920, 2887, 10793
198, 3922, 2902, 10850
199, 3924, 2917, 10907
200, 3926, 2931, 10965
201, 3928, 2946, 11022
202, 3931, 2960, 11079
203, 3933, 2975, 11137
204, 3935, 2990, 11194
205, 3937, 3004, 11252
206, 3939, 3019, 11309
207, 3942, 3033, 11366
208, 3945, 3048, 11424
209, 3946, 3062, 11482
210, 3948, 3077, 11539
211, 3951, 3092, 11597
212, 3954, 3106, 11654
213, 3956, 3121, 11712
214, 3959, 3135, 11770
215, 3961, 3150, 11828
216, 3963, 3165, 11885
217, 3965, 3179, 11943
218, 3968, 3194, 12001
219, 3970, 3208, 12059
220, 3973, 3223, 12117
221, 3975, 3237, 12175
222, 3977, 3252, 12233
223, 3980, 3267, 12291
224, 3982, 3281, 12349
225, 3985, 3296, 12407
226, 3987, 3310, 12465
227, 3990, 3325, 12523
228, 3993, 3340, 12582
229, 3995, 3354, 12640
230, 3997, 3369, 12698
231, 4000, 3383, 12756
232, 4003, 3398, 12815
233, 4006, 3412, 12873
234, 4008, 3427, 12932
235, 4010, 3442, 12990
236, 4013, 3456, 13049
237, 4016, 3471, 13107
238, 4019, 3485, 13166
239, 4021, 3500, 13225
240, 4024, 3515, 13283
241, 4026, 3529, 13342
242, 4029, 3544, 13401
243, 4031, 3558, 13459
244, 4035, 3573, 13518
245, 4038, 3587, 13577
246, 4039, 3602, 13636
247, 4042, 3617, 13695
248, 4045, 3631, 13754
249, 4048, 3646, 13813
250, 4051, 3660, 13872
251, 4054, 3675, 13931
252, 4056, 3690, 13990
253, 4059, 3704, 14050
254, 4062, 3719, 14109
255, 4065, 3733, 14168
256, 4067, 3748, 14227
257, 4070, 3762, 14287
258, 4073, 3777, 14346
259, 4075, 3792, 14406
260, 4078, 3806, 14465
261, 4082, 3821, 14525
262, 4084, 3835, 14584
263, 4087, 3850, 14644
264, 4089, 3865, 14703
265, 4093, 3879, 14763
266, 4095, 3894, 14823
267, 4097, 3908, 14883
268, 4101, 3923, 14942
269, 4104, 3937, 15002
270, 4102, 3951, 15059

File: Test Results/G3 Honda Insight cells/Cell#2/cycle1001.txt
%Discharge
%t(seconds), mVcell
0, 4036
1, 3944
2, 3924
3, 3908
4, 3895
5, 3883
6, 3873
7, 3864
8, 3855
9, 3844
10, 3839
11, 3829
12, 3821
13, 3817
14, 3810
15, 3801
16, 3795
17, 3789
18, 3783
19, 3777
20, 3772
21, 3767
22, 3762
23, 3757
24, 3752
25, 3748
26, 3743
27, 3739
28, 3734
29, 3730
30, 3726
31, 3722
32, 3718
33, 3715
34, 3710
35, 3707
36, 3703
37, 3699
38, 3696
39, 3692
40, 3689
41, 3685
42, 3682
43, 3678
44, 3675
45, 3672
46, 3668
47, 3664
48, 3662
49, 3657
50, 3654
51, 3652
52, 3647
53, 3644
54, 3641
55, 3638
56, 3635
57, 3631
58, 3628
59, 3625
60, 3622
61, 3619
62, 3616
63, 3613
64, 3610
65, 3607
66, 3603
67, 3601
68, 3598
69, 3595
70, 3593
71, 3589
72, 3586
73, 3583
74, 3581
75, 3578
76, 3575
77, 3572
78, 3570
79, 3567
80, 3564
81, 3562
82, 3559
83, 3556
84, 3554
85, 3551
86, 3548
87, 3546
88, 3543
89, 3540
90, 3538
91, 3535
92, 3532
93, 3530
94, 3527
95, 3525
96, 3522
97, 3520
98, 3517
99, 3515
100, 3512
101, 3510
102, 3506
103, 3504
104, 3502
105, 3498
106, 3496
107, 3493
108, 3490
109, 3488
110, 3485
111, 3482
112, 3480
113, 3477
114, 3474
115, 3472
116, 3469
117, 3466
118, 3464
119, 3461
120, 3458
121, 3454
122, 3451
123, 3448
124, 3445
125, 3442
126, 3439
127, 3436
128, 3433
129, 3430
130, 3428
131, 3425
132, 3422
133, 3420
134, 3417
135, 3415
136, 3413
137, 3410
138, 3408
139, 3406
140, 3403
141, 3400
142, 3398
143, 3396
144, 3393
145, 3390
146, 3388
147, 3385
148, 3382
149, 3379
150, 3376
151, 3372
152, 3369
153, 3365
154, 3360
155, 3355
156, 3350
157, 3344
158, 3336
159, 3329
160, 3323
161, 3312
162, 3302
163, 3292

%Charge
%t(seconds), mVcell, mAh, mWh
0, 3431, 15, 50
1, 3440, 29, 100
2, 3461, 44, 151
3, 3478, 58, 201
4, 3492, 73, 252
5, 3505, 87, 303
6, 3516, 102, 355
7, 3527, 117, 406
8, 3537, 131, 458
9, 3545, 146, 509
10, 3554, 160, 561
11, 3561, 175, 613
12, 3571, 190, 665
13, 3577, 204, 717
14, 3583, 219, 770
15, 3588, 233, 822
16, 3592, 248, 874
17, 3595, 262, 927
18, 3597, 277, 979
19, 3600, 292, 1032
20, 3602, 306, 1084
21, 3604, 321, 1137
22, 3605, 335, 1189
23, 3606, 350, 1242
24, 3608, 365, 1295
25, 3609, 379, 1347
26, 3610, 394, 1400
27, 3612, 408, 1453
28, 3613, 423, 1505
29, 3615, 437, 1558
30, 3616, 452, 1611
31, 3618, 467, 1663
32, 3619, 481, 1716
33, 3621, 496, 1769
34, 3622, 510, 1822
35, 3624, 525, 1875
36, 3625, 540, 1928
37, 3626, 554, 1980
38, 3628, 569, 2033
39, 3630, 583, 2086
40, 3631, 598, 2139
41, 3633, 612, 2192
42, 3634, 627, 2245
43, 3636, 642, 2298
44, 3637, 656, 2351
45, 3639, 671, 2404
46, 3641, 685, 2457
47, 3642, 700, 2511
48, 3645, 715, 2564
49, 3646, 729, 2617
50, 3648, 744, 2670
51, 3649, 758, 2723
52, 3652, 773, 2777
53, 3654, 787, 2830
54, 3656, 802, 2883
55, 3658, 817, 2937
56, 3660, 831, 2990
57, 3663, 846, 3043
58, 3665, 860, 3097
59, 3667, 875, 3150
60, 3669, 890, 3204
61, 3671, 904, 3257
62, 3674, 919, 3311
63, 3676, 933, 3364
64, 3678, 948, 3418
65, 3680, 962, 3472
66, 3683, 977, 3525
67, 3685, 992, 3579
68, 3688, 1006, 3633
69, 3691, 1021, 3687
70, 3692, 1035, 3741
71, 3695, 1050, 3795
72, 3697, 1065, 3848
73, 3699, 1079, 3902
74, 3701, 1094, 3956
75, 3703, 1108, 4010
76, 3706, 1123, 4064
77, 3708, 1137, 4118
78, 3710, 1152, 4173
79, 3712, 1167, 4227
80, 3714, 1181, 4281
81, 3716, 1196, 4335
82, 3719, 1210, 4389
83, 3721, 1225, 4444
84, 3724, 1240, 4498
85, 3725, 1254, 4552
86, 3727, 1269, 4607
87, 3729, 1283, 4661
88, 3732, 1298, 4715
89, 3734, 1312, 4770
90, 3736, 1327, 4824
91, 3739, 1342, 4879
92, 3740, 1356, 4933
93, 3743, 1371, 4988
94, 3745, 1385, 5043
95, 3747, 1400, 5097
96, 3749, 1415, 5152
97, 3751, 1429, 5207
98, 3753, 1444, 5261
99, 3754, 1458, 5316
100, 3756, 1473, 5371
101, 3758, 1487, 5426
102, 3759, 1502, 5480
103, 3761, 1517, 5535
104, 3763, 1531, 5590
105, 3765, 1546, 5645
106, 3767, 1560, 5700
107, 3768, 1575, 5755
108, 3770, 1590, 5810
109, 3771, 1604, 5865
110, 3773, 1619, 5920
111, 3775, 1633, 5975
112, 3776, 1648, 6030
113, 3778, 1662, 6085
114, 3779, 1677, 6140
115, 3781, 1692, 6195
116, 3782, 1706, 6251
117, 3783, 1721, 6306
118, 3785, 1735, 6361
119, 3786, 1750, 6416
120, 3788, 1765, 6471
121, 3790, 1779, 6527
122, 3791, 1794, 6582
123, 3792, 1808, 6637
124, 3794, 1823, 6693
125, 3795, 1837, 6748
126, 3796, 1852, 6803
127, 3798, 1867, 6859
128, 3800, 1881, 6914
129, 3801, 1896, 6969
130, 3803, 1910, 7025
131, 3804, 1925, 7080
132, 3805, 1940, 7136
133, 3807, 1954, 7191
134, 3808, 1969, 7247
135, 3810, 1983, 7303
136, 3811, 1998, 7358
137, 3813, 2012, 7414
138, 3814, 2027, 7469
139, 3816, 2042, 7525
140, 3818, 2056, 7581
141, 3819, 2071, 7636
142, 3820, 2085, 7692
143, 3822, 2100, 7748
144, 3823, 2115, 7804
145, 3825, 2129, 7859
146, 3827, 2144, 7915
147, 3828, 2158, 7971
148, 3830, 2173, 8027
149, 3831, 2187, 8083
150, 3833, 2202, 8139
151, 3834, 2217, 8194
152, 3836, 2231, 8250
153, 3838, 2246, 8306
154, 3839, 2260, 8362
155, 3841, 2275, 8418
156, 3842, 2290, 8474
157, 3844, 2304, 8530
158, 3846, 2319, 8587
159, 3848, 2333, 8643
160, 3849, 2348, 8699
161, 3851, 2362, 8755
162, 3853, 2377, 8811
163, 3855, 2392, 8867
164, 3856, 2406, 8924
165, 3858, 2421, 8980
166, 3860, 2435, 9036
167, 3862, 2450, 9092
168, 3863, 2465, 9149
169, 3865, 2479, 9205
170, 3867, 2494, 9262
171, 3869, 2508, 9318
172, 3871, 2523, 9374
173, 3872, 2537, 9431
174, 3874, 2552, 9487
175, 3876, 2567, 9544
176, 3878, 2581, 9600
177, 3880, 2596, 9657
178, 3882, 2610, 9714
179, 3884, 2625, 9770
180, 3885, 2640, 9827
181, 3888, 2654, 9884
182, 3890, 2669, 9940
183, 3892, 2683, 9997
184, 3894, 2698, 10054
185, 3896, 2712, 10111
186, 3897, 2727, 10168
187, 3899, 2742, 10224
188, 3902, 2756, 10281
189, 3903, 2771, 10338
190, 3905, 2785, 10395
191, 3907, 2800, 10452
192, 3909, 2815, 10509
193, 3912, 2829, 10566
194, 3914, 2844, 10623
195, 3917, 2858, 10680
196, 3918, 2873, 10738
197, 3921, 2887, 10795
198, 3923, 2902, 10852
199, 3925, 2917, 10909
200, 3927, 2931, 10966
201, 3929, 2946, 11024
202, 3931, 2960, 11081
203, 3934, 2975, 11138
204, 3936, 2990, 11196
205, 3938, 3004, 11253
206, 3940, 3019, 11311
207, 3943, 3033, 11368
208, 3944, 3048, 11426
209, 3947, 3062, 11483
210, 3949, 3077, 11541
211, 3951, 3092, 11599
212, 3954, 3106, 11656
213, 3957, 3121, 11714
214, 3959, 3135, 11772
215, 3961, 3150, 11829
216, 3964, 3165, 11887
217, 3966, 3179, 11945
218, 3968, 3194, 12003
219, 3971, 3208, 12061
220, 3973, 3223, 12119
221, 3976, 3237, 12177
222, 3978, 3252, 12235
223, 3980, 3267, 12293
224, 3983, 3281, 12351
225, 3985, 3296, 12409
226, 3988, 3310, 12467
227, 3990, 3325, 12525
228, 3993, 3340, 12584
229, 3995, 3354, 12642
230, 3998, 3369, 12700
231, 4000, 3383, 12758
232, 4004, 3398, 12817
233, 4006, 3412, 12875
234, 4008, 3427, 12934
235, 4011, 3442, 12992
236, 4014, 3456, 13051
237, 4017, 3471, 13109
238, 4018, 3485, 13168
239, 4022, 3500, 13227
240, 4025, 3515, 13285
241, 4027, 3529, 13344
242, 4030, 3544, 13403
243, 4032, 3558, 13462
244, 4035, 3573, 13520
245, 4038, 3587, 13579
246, 4040, 3602, 13638
247, 4043, 3617, 13697
248, 4046, 3631, 13756
249, 4048, 3646, 13815
250, 4051, 3660, 13874
251, 4054, 3675, 13933
252, 4057, 3690, 13993
253, 4059, 3704, 14052
254, 4062, 3719, 14111
255, 4064, 3733, 14170
256, 4067, 3748, 14230
257, 4071, 3762, 14289
258, 4072, 3777, 14348
259, 4076, 3792, 14408
260, 4079, 3806, 14467
261, 4082, 3821, 14527
262, 4084, 3835, 14586
263, 4087, 3850, 14646
264, 4090, 3865, 14706
265, 4092, 3879, 14765
266, 4095, 3894, 14825
267, 4098, 3908, 14885
268, 4101, 3923, 14945
269, 4104, 3937, 15004
270, 4102, 3951, 15061

File: Test Results/G3 Honda Insight cells/Cell#2/cycle1002.txt
%Discharge
%t(seconds), mVcell
0, 4101
1, 3942
2, 3923
3, 3907
4, 3894
5, 3883
6, 3869
7, 3860
8, 3851
9, 3843
10, 3835
11, 3828
12, 3820
13, 3813
14, 3807
15, 3800
16, 3794
17, 3788
18, 3782
19, 3777
20, 3771
21, 3765
22, 3760
23, 3755
24, 3752
25, 3746
26, 3741
27, 3737
28, 3733
29, 3729
30, 3725
31, 3721
32, 3717
33, 3714
34, 3710
35, 3706
36, 3702
37, 3699
38, 3695
39, 3692
40, 3688
41, 3685
42, 3680
43, 3678
44, 3673
45, 3670
46, 3666
47, 3663
48, 3660
49, 3656
50, 3653
51, 3650
52, 3647
53, 3644
54, 3640
55, 3637
56, 3634
57, 3630
58, 3627
59, 3624
60, 3621
61, 3619
62, 3615
63, 3612
64, 3609
65, 3606
66, 3603
67, 3600
68, 3597
69, 3594
70, 3591
71, 3588
72, 3586
73, 3583
74, 3580
75, 3577
76, 3575
77, 3572
78, 3568
79, 3566
80, 3563
81, 3560
82, 3558
83, 3555
84, 3552
85, 3550
86, 3547
87, 3545
88, 3542
89, 3539
90, 3537
91, 3534
92, 3532
93, 3529
94, 3526
95, 3524
96, 3521
97, 3519
98, 3517
99, 3513
100, 3511
101, 3508
102, 3505
103, 3503
104, 3500
105, 3498
106, 3495
107, 3492
108, 3490
109, 3487
110, 3484
111, 3482
112, 3479
113, 3476
114, 3473
115, 3470
116, 3468
117, 3465
118, 3462
119, 3459
120, 3456
121, 3453
122, 3450
123, 3447
124, 3445
125, 3442
126, 3439
127, 3436
128, 3433
129, 3430
130, 3426
131, 3424
132, 3421
133, 3419
134, 3417
135, 3414
136, 3411
137, 3409
138, 3407
139, 3404
140, 3402
141, 3400
142, 3397
143, 3395
144, 3392
145, 3390
146, 3387
147, 3384
148, 3381
149, 3377
150, 3374
151, 3371
152, 3366
153, 3362
154, 3358
155, 3353
156, 3347
157, 3341
158, 3334
159, 3327
160, 3319
161, 3310
162, 3300
163, 3289

%Charge
%t(seconds), mVcell, mAh, mWh
0, 3420, 0, 0
1, 3432, 15, 50
2, 3453, 29, 101
3, 3476, 44, 151
4, 3491, 58, 202
5, 3499, 73, 253
6, 3514, 88, 304
7, 3525, 102, 356
8, 3535, 117, 407
9, 3543, 131, 459
10, 3552, 146, 511
11, 3560, 160, 563
12, 3567, 175, 615
13, 3574, 190, 667
14, 3580, 204, 719
15, 3585, 219, 771
16, 3590, 233, 824
17, 3593, 248, 876
18, 3596, 263, 929
19, 3599, 277, 981
20, 3601, 292, 1034
21, 3602, 306, 1086
22, 3604, 321, 1139
23, 3606, 335, 1191
24, 3607, 350, 1244
25, 3608, 365, 1296
26, 3610, 379, 1349
27, 3611, 394, 1402
28, 3613, 408, 1454
29, 3614, 423, 1507
30, 3615, 438, 1560
31, 3617, 452, 1613
32, 3618, 467, 1665
33, 3620, 481, 1718
34, 3621, 496, 1771
35, 3623, 510, 1824
36, 3624, 525, 1877
37, 3626, 540, 1930
38, 3627, 554, 1982
39, 3628, 569, 2035
40, 3630, 583, 2088
41, 3632, 598, 2141
42, 3633, 613, 2194
43, 3635, 627, 2247
44, 3636, 642, 2300
45, 3638, 656, 2353
46, 3640, 671, 2406
47, 3641, 685, 2460
48, 3643, 700, 2513
49, 3645, 715, 2566
50, 3647, 729, 2619
51, 3649, 744, 2672
52, 3651, 758, 2725
53, 3653, 773, 2779
54, 3655, 788, 2832
55, 3657, 802, 2885
56, 3659, 817, 2939
57, 3661, 831, 2992
58, 3663, 846, 3045
59, 3666, 860, 3099
60, 3668, 875, 3152
61, 3670, 890, 3206
62, 3673, 904, 3260
63, 3675, 919, 3313
64, 3677, 933, 3367
65, 3679, 948, 3420
66, 3682, 963, 3474
67, 3684, 977, 3528
68, 3687, 992, 3582
69, 3688, 1006, 3635
70, 3691, 1021, 3689
71, 3694, 1035, 3743
72, 3696, 1050, 3797
73, 3697, 1065, 3851
74, 3700, 1079, 3905
75, 3702, 1094, 3959
76, 3705, 1108, 4013
77, 3707, 1123, 4067
78, 3709, 1138, 4121
79, 3711, 1152, 4175
80, 3713, 1167, 4229
81, 3715, 1181, 4283
82, 3718, 1196, 4338
83, 3720, 1210, 4392
84, 3722, 1225, 4446
85, 3724, 1240, 4500
86, 3726, 1254, 4555
87, 3728, 1269, 4609
88, 3731, 1283, 4664
89, 3733, 1298, 4718
90, 3736, 1313, 4773
91, 3738, 1327, 4827
92, 3739, 1342, 4882
93, 3742, 1356, 4936
94, 3744, 1371, 4991
95, 3746, 1385, 5045
96, 3748, 1400, 5100
97, 3750, 1415, 5155
98, 3751, 1429, 5209
99, 3753, 1444, 5264
100, 3755, 1458, 5319
101, 3757, 1473, 5374
102, 3758, 1488, 5428
103, 3760, 1502, 5483
104, 3762, 1517, 5538
105, 3764, 1531, 5593
106, 3765, 1546, 5648
107, 3768, 1560, 5703
108, 3768, 1575, 5758
109, 3770, 1590, 5813
110, 3772, 1604, 5868
111, 3773, 1619, 5923
112, 3775, 1633, 5978
113, 3777, 1648, 6033
114, 3778, 1663, 6088
115, 3780, 1677, 6143
116, 3781, 1692, 6198
117, 3782, 1706, 6254
118, 3784, 1721, 6309
119, 3786, 1735, 6364
120, 3787, 1750, 6419
121, 3789, 1765, 6474
122, 3790, 1779, 6530
123, 3792, 1794, 6585
124, 3792, 1808, 6640
125, 3795, 1823, 6696
126, 3796, 1838, 6751
127, 3797, 1852, 6806
128, 3799, 1867, 6862
129, 3800, 1881, 6917
130, 3802, 1896, 6973
131, 3804, 1910, 7028
132, 3805, 1925, 7084
133, 3806, 1940, 7139
134, 3808, 1954, 7195
135, 3809, 1969, 7250
136, 3811, 1983, 7306
137, 3812, 1998, 7361
138, 3813, 2013, 7417
139, 3815, 2027, 7473
140, 3816, 2042, 7528
141, 3818, 2056, 7584
142, 3819, 2071, 7640
143, 3821, 2085, 7695
144, 3823, 2100, 7751
145, 3825, 2115, 7807
146, 3825, 2129, 7863
147, 3828, 2144, 7918
148, 3829, 2158, 7974
149, 3830, 2173, 8030
150, 3832, 2188, 8086
151, 3834, 2202, 8142
152, 3835, 2217, 8198
153, 3837, 2231, 8254
154, 3839, 2246, 8310
155, 3840, 2260, 8366
156, 3842, 2275, 8422
157, 3843, 2290, 8478
158, 3845, 2304, 8534
159, 3847, 2319, 8590
160, 3849, 2333, 8646
161, 3850, 2348, 8702
162, 3852, 2363, 8759
163, 3853, 2377, 8815
164, 3855, 2392, 8871
165, 3857, 2406, 8927
166, 3858, 2421, 8983
167, 3861, 2435, 9040
168, 3862, 2450, 9096
169, 3864, 2465, 9152
170, 3866, 2479, 9209
171, 3868, 2494, 9265
172, 3870, 2508, 9322
173, 3871, 2523, 9378
174, 3873, 2538, 9435
175, 3875, 2552, 9491
176, 3877, 2567, 9548
177, 3879, 2581, 9604
178, 3880, 2596, 9661
179, 3883, 2610, 9717
180, 3884, 2625, 9774
181, 3886, 2640, 9831
182, 3888, 2654, 9887
183, 3891, 2669, 9944
184, 3892, 2683, 10001
185, 3895, 2698, 10058
186, 3896, 2713, 10115
187, 3899, 2727, 10171
188, 3901, 2742, 10228
189, 3903, 2756, 10285
190, 3905, 2771, 10342
191, 3907, 2785, 10399
192, 3909, 2800, 10456
193, 3911, 2815, 10513
194, 3913, 2829, 10570
195, 3915, 2844, 10627
196, 3917, 2858, 10684
197, 3919, 2873, 10742
198, 3921, 2888, 10799
199, 3923, 2902, 10856
200, 3926, 2917, 10913
201, 3928, 2931, 10970
202, 3930, 2946, 11028
203, 3933, 2960, 11085
204, 3934, 2975, 11143
205, 3936, 2990, 11200
206, 3939, 3004, 11257
207, 3941, 3019, 11315
208, 3943, 3033, 11372
209, 3946, 3048, 11430
210, 3948, 3063, 11487
211, 3951, 3077, 11545
212, 3953, 3092, 11603
213, 3955, 3106, 11660
214, 3957, 3121, 11718
215, 3960, 3135, 11776
216, 3962, 3150, 11834
217, 3964, 3165, 11891
218, 3967, 3179, 11949
219, 3969, 3194, 12007
220, 3972, 3208, 12065
221, 3974, 3223, 12123
222, 3976, 3237, 12181
223, 3980, 3252, 12239
224, 3982, 3267, 12297
225, 3984, 3281, 12355
226, 3986, 3296, 12413
227, 3989, 3310, 12472
228, 3992, 3325, 12530
229, 3994, 3340, 12588
230, 3997, 3354, 12646
231, 3999, 3369, 12705
232, 4002, 3383, 12763
233, 4005, 3398, 12821
234, 4007, 3412, 12880
235, 4010, 3427, 12938
236, 4012, 3442, 12997
237, 4015, 3456, 13055
238, 4017, 3471, 13114
239, 4020, 3485, 13173
240, 4023, 3500, 13231
241, 4025, 3515, 13290
242, 4028, 3529, 13349
243, 4030, 3544, 13407
244, 4034, 3558, 13466
245, 4036, 3573, 13525
246, 4039, 3587, 13584
247, 4042, 3602, 13643
248, 4044, 3617, 13702
249, 4047, 3631, 13761
250, 4050, 3646, 13820
251, 4052, 3660, 13879
252, 4055, 3675, 13938
253, 4058, 3690, 13997
254, 4060, 3704, 14057
255, 4063, 3719, 14116
256, 4066, 3733, 14175
257, 4069, 3748, 14235
258, 4071, 3762, 14294
259, 4074, 3777, 14353
260, 4077, 3792, 14413
261, 4079, 3806, 14472
262, 4082, 3821, 14532
263, 4086, 3835, 14591
264, 4088, 3850, 14651
265, 4090, 3865, 14711
266, 4095, 3879, 14770
267, 4096, 3894, 14830
268, 4099, 3908, 14890
269, 4103, 3923, 14950
270, 4105, 3937, 15008

File: Test Results/G3 Honda Insight cells/Cell#2/cycle1003.txt
%Discharge
%t(seconds), mVcell
0, 4055
1, 3938
2, 3919
3, 3904
4, 3891
5, 3880
6, 3870
7, 3860
8, 3852
9, 3843
10, 3836
11, 3828
12, 3821
13, 3814
14, 3805
15, 3798
16, 3792
17, 3786
18, 3782
19, 3775
20, 3769
21, 3764
22, 3759
23, 3755
24, 3750
25, 3746
26, 3741
27, 3737
28, 3733
29, 3729
30, 3725
31, 3721
32, 3716
33, 3712
34, 3709
35, 3706
36, 3701
37, 3698
38, 3694
39, 3690
40, 3687
41, 3683
42, 3680
43, 3677
44, 3673
45, 3670
46, 3666
47, 3663
48, 3660
49, 3656
50, 3652
51, 3650
52, 3647
53, 3644
54, 3639
55, 3636
56, 3633
57, 3630
58, 3627
59, 3624
60, 3621
61, 3618
62, 3615
63, 3612
64, 3609
65, 3606
66, 3603
67, 3600
68, 3596
69, 3594
70, 3591
71, 3588
72, 3585
73, 3583
74, 3579
75, 3576
76, 3574
77, 3571
78, 3568
79, 3565
80, 3563
81, 3560
82, 3558
83, 3555
84, 3552
85, 3550
86, 3547
87, 3544
88, 3542
89, 3540
90, 3536
91, 3533
92, 3531
93, 3528
94, 3526
95, 3523
96, 3521
97, 3518
98, 3516
99, 3513
100, 3510
101, 3508
102, 3505
103, 3503
104, 3500
105, 3498
106, 3494
107, 3492
108, 3489
109, 3487
110, 3484
111, 3481
112, 3478
113, 3476
114, 3473
115, 3470
116, 3467
117, 3465
118, 3462
119, 3459
120, 3456
121, 3453
122, 3450
123, 3447
124, 3444
125, 3441
126, 3439
127, 3436
128, 3433
129, 3429
130, 3426
131, 3423
132, 3421
133, 3418
134, 3416
135, 3413
136, 3411
137, 3409
138, 3407
139, 3404
140, 3401
141, 3400
142, 3397
143, 3395
144, 3392
145, 3390
146, 3386
147, 3383
148, 3380
149, 3377
150, 3374
151, 3370
152, 3366
153, 3362
154, 3358
155, 3353
156, 3347
157, 3341
158, 3334
159, 3327
160, 3318
161, 3306
162, 3296

%Charge
%t(seconds), mVcell, mAh, mWh
0, 3372, 15, 49
1, 3440, 29, 99
2, 3468, 44, 150
3, 3485, 58, 201
4, 3499, 73, 252
5, 3512, 87, 303
6, 3523, 102, 354
7, 3533, 117, 406
8, 3542, 131, 458
9, 3551, 146, 509
10, 3559, 160, 561
11, 3566, 175, 613
12, 3573, 190, 665
13, 3579, 204, 718
14, 3585, 219, 770
15, 3590, 233, 822
16, 3593, 248, 875
17, 3596, 262, 927
18, 3599, 277, 979
19, 3601, 292, 1032
20, 3602, 306, 1085
21, 3604, 321, 1137
22, 3606, 335, 1190
23, 3607, 350, 1242
24, 3609, 365, 1295
25, 3610, 379, 1348
26, 3612, 394, 1400
27, 3613, 408, 1453
28, 3615, 423, 1506
29, 3616, 437, 1558
30, 3618, 452, 1611
31, 3619, 467, 1664
32, 3620, 481, 1717
33, 3621, 496, 1769
34, 3623, 510, 1822
35, 3624, 525, 1875
36, 3626, 540, 1928
37, 3628, 554, 1981
38, 3629, 569, 2034
39, 3631, 583, 2087
40, 3632, 598, 2140
41, 3634, 612, 2193
42, 3635, 627, 2246
43, 3637, 642, 2299
44, 3638, 656, 2352
45, 3641, 671, 2405
46, 3642, 685, 2458
47, 3644, 700, 2511
48, 3646, 715, 2564
49, 3648, 729, 2618
50, 3650, 744, 2671
51, 3652, 758, 2724
52, 3653, 773, 2777
53, 3656, 787, 2831
54, 3657, 802, 2884
55, 3660, 817, 2937
56, 3662, 831, 2991
57, 3664, 846, 3044
58, 3666, 860, 3098
59, 3668, 875, 3151
60, 3670, 890, 3205
61, 3673, 904, 3258
62, 3676, 919, 3312
63, 3678, 933, 3366
64, 3681, 948, 3419
65, 3683, 962, 3473
66, 3685, 977, 3527
67, 3687, 992, 3580
68, 3690, 1006, 3634
69, 3692, 1021, 3688
70, 3694, 1035, 3742
71, 3696, 1050, 3796
72, 3699, 1065, 3850
73, 3701, 1079, 3904
74, 3703, 1094, 3958
75, 3705, 1108, 4012
76, 3708, 1123, 4066
77, 3709, 1137, 4120
78, 3712, 1152, 4174
79, 3714, 1167, 4228
80, 3716, 1181, 4282
81, 3718, 1196, 4337
82, 3721, 1210, 4391
83, 3723, 1225, 4445
84, 3725, 1240, 4500
85, 3727, 1254, 4554
86, 3729, 1269, 4608
87, 3732, 1283, 4663
88, 3734, 1298, 4717
89, 3736, 1312, 4772
90, 3738, 1327, 4826
91, 3740, 1342, 4881
92, 3742, 1356, 4935
93, 3744, 1371, 4990
94, 3747, 1385, 5044
95, 3748, 1400, 5099
96, 3750, 1415, 5154
97, 3752, 1429, 5209
98, 3754, 1444, 5263
99, 3756, 1458, 5318
100, 3758, 1473, 5373
101, 3760, 1487, 5428
102, 3761, 1502, 5483
103, 3763, 1517, 5537
104, 3764, 1531, 5592
105, 3766, 1546, 5647
106, 3768, 1560, 5702
107, 3769, 1575, 5757
108, 3771, 1590, 5812
109, 3773, 1604, 5867
110, 3774, 1619, 5922
111, 3776, 1633, 5977
112, 3777, 1648, 6032
113, 3779, 1662, 6087
114, 3780, 1677, 6143
115, 3782, 1692, 6198
116, 3783, 1706, 6253
117, 3785, 1721, 6308
118, 3786, 1735, 6363
119, 3788, 1750, 6419
120, 3790, 1765, 6474
121, 3791, 1779, 6529
122, 3792, 1794, 6584
123, 3794, 1808, 6640
124, 3795, 1823, 6695
125, 3797, 1837, 6750
126, 3798, 1852, 6806
127, 3799, 1867, 6861
128, 3801, 1881, 6917
129, 3803, 1896, 6972
130, 3804, 1910, 7028
131, 3805, 1925, 7083
132, 3807, 1940, 7139
133, 3809, 1954, 7194
134, 3810, 1969, 7250
135, 3811, 1983, 7305
136, 3813, 1998, 7361
137, 3814, 2012, 7417
138, 3816, 2027, 7472
139, 3817, 2042, 7528
140, 3819, 2056, 7584
141, 3820, 2071, 7639
142, 3822, 2085, 7695
143, 3823, 2100, 7751
144, 3825, 2115, 7806
145, 3826, 2129, 7862
146, 3828, 2144, 7918
147, 3829, 2158, 7974
148, 3831, 2173, 8030
149, 3832, 2187, 8086
150, 3834, 2202, 8142
151, 3836, 2217, 8198
152, 3837, 2231, 8254
153, 3839, 2246, 8309
154, 3840, 2260, 8365
155, 3843, 2275, 8422
156, 3844, 2290, 8478
157, 3846, 2304, 8534
158, 3848, 2319, 8590
159, 3849, 2333, 8646
160, 3851, 2348, 8702
161, 3853, 2362, 8758
162, 3854, 2377, 8814
163, 3856, 2392, 8871
164, 3858, 2406, 8927
165, 3859, 2421, 8983
166, 3861, 2435, 9040
167, 3863, 2450, 9096
168, 3865, 2465, 9152
169, 3867, 2479, 9209
170, 3869, 2494, 9265
171, 3871, 2508, 9322
172, 3872, 2523, 9378
173, 3874, 2537, 9434
174, 3876, 2552, 9491
175, 3878, 2567, 9548
176, 3880, 2581, 9604
177, 3881, 2596, 9661
178, 3884, 2610, 9717
179, 3885, 2625, 9774
180, 3887, 2640, 9831
181, 3889, 2654, 9887
182, 3891, 2669, 9944
183, 3893, 2683, 10001
184, 3895, 2698, 10058
185, 3897, 2712, 10115
186, 3899, 2727, 10171
187, 3901, 2742, 10228
188, 3904, 2756, 10285
189, 3905, 2771, 10342
190, 3907, 2785, 10399
191, 3909, 2800, 10456
192, 3912, 2815, 10513
193, 3914, 2829, 10570
194, 3916, 2844, 10627
195, 3918, 2858, 10685
196, 3920, 2873, 10742
197, 3922, 2887, 10799
198, 3924, 2902, 10856
199, 3926, 2917, 10913
200, 3929, 2931, 10971
201, 3931, 2946, 11028
202, 3933, 2960, 11085
203, 3935, 2975, 11143
204, 3938, 2990, 11200
205, 3940, 3004, 11258
206, 3942, 3019, 11315
207, 3944, 3033, 11373
208, 3947, 3048, 11430
209, 3949, 3062, 11488
210, 3952, 3077, 11545
211, 3954, 3092, 11603
212, 3956, 3106, 11661
213, 3958, 3121, 11718
214, 3961, 3135, 11776
215, 3963, 3150, 11834
216, 3965, 3165, 11892
217, 3968, 3179, 11950
218, 3970, 3194, 12008
219, 3973, 3208, 12066
220, 3975, 3223, 12124
221, 3978, 3237, 12182
222, 3980, 3252, 12240
223, 3983, 3267, 12298
224, 3985, 3281, 12356
225, 3987, 3296, 12414
226, 3990, 3310, 12472
227, 3992, 3325, 12530
228, 3995, 3340, 12589
229, 3998, 3354, 12647
230, 4000, 3369, 12705
231, 4002, 3383, 12764
232, 4005, 3398, 12822
233, 4008, 3412, 12880
234, 4011, 3427, 12939
235, 4013, 3442, 12997
236, 4016, 3456, 13056
237, 4019, 3471, 13115
238, 4021, 3485, 13173
239, 4024, 3500, 13232
240, 4027, 3515, 13291
241, 4029, 3529, 13349
242, 4032, 3544, 13408
243, 4034, 3558, 13467
244, 4037, 3573, 13526
245, 4040, 3587, 13585
246, 4042, 3602, 13644
247, 4045, 3617, 13703
248, 4048, 3631, 13762
249, 4051, 3646, 13821
250, 4053, 3660, 13880
251, 4056, 3675, 13939
252, 4059, 3690, 13998
253, 4062, 3704, 14058
254, 4065, 3719, 14117
255, 4067, 3733, 14176
256, 4070, 3748, 14236
257, 4073, 3762, 14295
258, 4076, 3777, 14354
259, 4078, 3792, 14414
260, 4081, 3806, 14473
261, 4084, 3821, 14533
262, 4086, 3835, 14592
263, 4090, 3850, 14652
264, 4092, 3865, 14712
265, 4094, 3879, 14771
266, 4098, 3894, 14831
267, 4100, 3908, 14891
268, 4103, 3923, 14951
269, 4102, 3937, 15007

File: Test Results/G3 Honda Insight cells/Cell#2/cycle1004.txt
%Discharge
%t(seconds), mVcell
0, 4056
1, 3939
2, 3920
3, 3905
4, 3892
5, 3881
6, 3871
7, 3861
8, 3853
9, 3844
10, 3834
11, 3829
12, 3822
13, 3815
14, 3808
15, 3799
16, 3793
17, 3787
18, 3781
19, 3776
20, 3770
21, 3765
22, 3760
23, 3756
24, 3751
25, 3746
26, 3742
27, 3738
28, 3734
29, 3730
30, 3726
31, 3721
32, 3717
33, 3714
34, 3709
35, 3706
36, 3702
37, 3698
38, 3695
39, 3691
40, 3688
41, 3684
42, 3681
43, 3677
44, 3674
45, 3670
46, 3667
47, 3663
48, 3660
49, 3657
50, 3654
51, 3650
52, 3647
53, 3644
54, 3640
55, 3637
56, 3634
57, 3630
58, 3627
59, 3624
60, 3621
61, 3618
62, 3615
63, 3612
64, 3609
65, 3606
66, 3603
67, 3600
68, 3598
69, 3594
70, 3592
71, 3589
72, 3585
73, 3582
74, 3580
75, 3577
76, 3574
77, 3572
78, 3569
79, 3566
80, 3563
81, 3561
82, 3558
83, 3556
84, 3553
85, 3550
86, 3548
87, 3544
88, 3542
89, 3540
90, 3538
91, 3534
92, 3532
93, 3529
94, 3526
95, 3524
96, 3521
97, 3519
98, 3516
99, 3514
100, 3511
101, 3509
102, 3506
103, 3503
104, 3501
105, 3498
106, 3496
107, 3493
108, 3490
109, 3488
110, 3484
111, 3482
112, 3479
113, 3476
114, 3474
115, 3471
116, 3468
117, 3465
118, 3463
119, 3460
120, 3457
121, 3453
122, 3450
123, 3448
124, 3444
125, 3442
126, 3439
127, 3435
128, 3432
129, 3430
130, 3427
131, 3424
132, 3421
133, 3419
134, 3416
135, 3414
136, 3412
137, 3410
138, 3407
139, 3405
140, 3403
141, 3400
142, 3397
143, 3395
144, 3392
145, 3390
146, 3387
147, 3384
148, 3381
149, 3378
150, 3375
151, 3371
152, 3367
153, 3363
154, 3359
155, 3354
156, 3348
157, 3342
158, 3336
159, 3326
160, 3321
161, 3309
162, 3299

%Charge
%t(seconds), mVcell, mAh, mWh
0, 3362, 15, 49
1, 3440, 29, 99
2, 3469, 44, 150
3, 3486, 58, 201
4, 3500, 73, 252
5, 3513, 87, 303
6, 3524, 102, 354
7, 3534, 117, 406
8, 3543, 131, 457
9, 3552, 146, 509
10, 3560, 160, 561
11, 3567, 175, 613
12, 3574, 190, 665
13, 3580, 204, 718
14, 3587, 219, 770
15, 3590, 233, 822
16, 3594, 248, 875
17, 3596, 262, 927
18, 3600, 277, 980
19, 3601, 292, 1032
20, 3603, 306, 1085
21, 3605, 321, 1137
22, 3606, 335, 1190
23, 3608, 350, 1242
24, 3609, 365, 1295
25, 3610, 379, 1348
26, 3612, 394, 1400
27, 3613, 408, 1453
28, 3615, 423, 1506
29, 3616, 437, 1558
30, 3618, 452, 1611
31, 3619, 467, 1664
32, 3620, 481, 1717
33, 3622, 496, 1770
34, 3623, 510, 1822
35, 3625, 525, 1875
36, 3626, 540, 1928
37, 3628, 554, 1981
38, 3630, 569, 2034
39, 3631, 583, 2087
40, 3633, 598, 2140
41, 3634, 612, 2193
42, 3636, 627, 2246
43, 3638, 642, 2299
44, 3639, 656, 2352
45, 3641, 671, 2405
46, 3642, 685, 2458
47, 3644, 700, 2511
48, 3646, 715, 2565
49, 3648, 729, 2618
50, 3650, 744, 2671
51, 3652, 758, 2724
52, 3654, 773, 2778
53, 3656, 787, 2831
54, 3658, 802, 2884
55, 3660, 817, 2938
56, 3662, 831, 2991
57, 3665, 846, 3044
58, 3666, 860, 3098
59, 3670, 875, 3151
60, 3672, 890, 3205
61, 3674, 904, 3259
62, 3676, 919, 3312
63, 3678, 933, 3366
64, 3681, 948, 3420
65, 3683, 962, 3473
66, 3686, 977, 3527
67, 3688, 992, 3581
68, 3690, 1006, 3635
69, 3692, 1021, 3688
70, 3695, 1035, 3742
71, 3698, 1050, 3796
72, 3699, 1065, 3850
73, 3701, 1079, 3904
74, 3703, 1094, 3958
75, 3706, 1108, 4012
76, 3708, 1123, 4066
77, 3710, 1137, 4120
78, 3713, 1152, 4175
79, 3715, 1167, 4229
80, 3717, 1181, 4283
81, 3719, 1196, 4337
82, 3721, 1210, 4391
83, 3723, 1225, 4446
84, 3725, 1240, 4500
85, 3727, 1254, 4554
86, 3730, 1269, 4609
87, 3732, 1283, 4663
88, 3734, 1298, 4718
89, 3736, 1312, 4772
90, 3738, 1327, 4827
91, 3740, 1342, 4881
92, 3742, 1356, 4936
93, 3744, 1371, 4990
94, 3747, 1385, 5045
95, 3749, 1400, 5100
96, 3751, 1415, 5154
97, 3753, 1429, 5209
98, 3755, 1444, 5264
99, 3756, 1458, 5319
100, 3758, 1473, 5373
101, 3760, 1487, 5428
102, 3762, 1502, 5483
103, 3763, 1517, 5538
104, 3765, 1531, 5593
105, 3766, 1546, 5648
106, 3768, 1560, 5703
107, 3770, 1575, 5758
108, 3771, 1590, 5813
109, 3773, 1604, 5868
110, 3774, 1619, 5923
111, 3776, 1633, 5978
112, 3778, 1648, 6033
113, 3779, 1662, 6088
114, 3780, 1677, 6143
115, 3782, 1692, 6198
116, 3784, 1706, 6254
117, 3786, 1721, 6309
118, 3787, 1735, 6364
119, 3788, 1750, 6419
120, 3790, 1765, 6474
121, 3791, 1779, 6530
122, 3793, 1794, 6585
123, 3794, 1808, 6640
124, 3796, 1823, 6696
125, 3797, 1837, 6751
126, 3799, 1852, 6807
127, 3800, 1867, 6862
128, 3801, 1881, 6917
129, 3802, 1896, 6973
130, 3805, 1910, 7028
131, 3805, 1925, 7084
132, 3807, 1940, 7139
133, 3809, 1954, 7195
134, 3810, 1969, 7250
135, 3811, 1983, 7306
136, 3812, 1998, 7362
137, 3815, 2012, 7417
138, 3816, 2027, 7473
139, 3817, 2042, 7529
140, 3819, 2056, 7584
141, 3821, 2071, 7640
142, 3822, 2085, 7696
143, 3824, 2100, 7751
144, 3825, 2115, 7807
145, 3827, 2129, 7863
146, 3829, 2144, 7919
147, 3830, 2158, 7975
148, 3831, 2173, 8031
149, 3833, 2187, 8087
150, 3835, 2202, 8142
151, 3836, 2217, 8198
152, 3838, 2231, 8254
153, 3839, 2246, 8310
154, 3841, 2260, 8366
155, 3843, 2275, 8422
156, 3845, 2290, 8478
157, 3846, 2304, 8535
158, 3848, 2319, 8591
159, 3849, 2333, 8647
160, 3852, 2348, 8703
161, 3853, 2362, 8759
162, 3855, 2377, 8815
163, 3857, 2392, 8872
164, 3858, 2406, 8928
165, 3860, 2421, 8984
166, 3861, 2435, 9040
167, 3863, 2450, 9097
168, 3865, 2465, 9153
169, 3867, 2479, 9210
170, 3869, 2494, 9266
171, 3871, 2508, 9322
172, 3873, 2523, 9379
173, 3875, 2537, 9435
174, 3876, 2552, 9492
175, 3878, 2567, 9549
176, 3880, 2581, 9605
177, 3882, 2596, 9662
178, 3884, 2610, 9718
179, 3886, 2625, 9775
180, 3888, 2640, 9832
181, 3889, 2654, 9888
182, 3892, 2669, 9945
183, 3894, 2683, 10002
184, 3896, 2698, 10059
185, 3898, 2712, 10116
186, 3900, 2727, 10173
187, 3902, 2742, 10229
188, 3904, 2756, 10286
189, 3906, 2771, 10343
190, 3908, 2785, 10400
191, 3910, 2800, 10457
192, 3912, 2815, 10514
193, 3914, 2829, 10571
194, 3916, 2844, 10629
195, 3918, 2858, 10686
196, 3920, 2873, 10743
197, 3922, 2887, 10800
198, 3925, 2902, 10857
199, 3927, 2917, 10915
200, 3929, 2931, 10972
201, 3932, 2946, 11029
202, 3934, 2960, 11087
203, 3936, 2975, 11144
204, 3938, 2990, 11201
205, 3940, 3004, 11259
206, 3943, 3019, 11316
207, 3945, 3033, 11374
208, 3947, 3048, 11431
209, 3949, 3062, 11489
210, 3951, 3077, 11547
211, 3954, 3092, 11604
212, 3956, 3106, 11662
213, 3959, 3121, 11720
214, 3961, 3135, 11777
215, 3963, 3150, 11835
216, 3965, 3165, 11893
217, 3968, 3179, 11951
218, 3971, 3194, 12009
219, 3974, 3208, 12067
220, 3976, 3223, 12125
221, 3978, 3237, 12183
222, 3981, 3252, 12241
223, 3983, 3267, 12299
224, 3986, 3281, 12357
225, 3988, 3296, 12415
226, 3991, 3310, 12473
227, 3993, 3325, 12532
228, 3996, 3340, 12590
229, 3998, 3354, 12648
230, 4001, 3369, 12707
231, 4004, 3383, 12765
232, 4006, 3398, 12823
233, 4008, 3412, 12882
234, 4011, 3427, 12940
235, 4013, 3442, 12999
236, 4016, 3456, 13057
237, 4019, 3471, 13116
238, 4022, 3485, 13175
239, 4025, 3500, 13233
240, 4027, 3515, 13292
241, 4030, 3529, 13351
242, 4033, 3544, 13410
243, 4035, 3558, 13469
244, 4038, 3573, 13527
245, 4041, 3587, 13586
246, 4043, 3602, 13645
247, 4046, 3617, 13704
248, 4049, 3631, 13763
249, 4052, 3646, 13822
250, 4054, 3660, 13882
251, 4058, 3675, 13941
252, 4060, 3690, 14000
253, 4063, 3704, 14059
254, 4065, 3719, 14119
255, 4068, 3733, 14178
256, 4071, 3748, 14237
257, 4074, 3762, 14297
258, 4076, 3777, 14356
259, 4079, 3792, 14416
260, 4082, 3806, 14475
261, 4084, 3821, 14535
262, 4087, 3835, 14594
263, 4090, 3850, 14654
264, 4093, 3865, 14714
265, 4095, 3879, 14773
266, 4098, 3894, 14833
267, 4101, 3908, 14893
268, 4105, 3923, 14953

File: Test Results/G3 Honda Insight cells/Cell#2/cycle1005.txt
%Discharge
%t(seconds), mVcell
0, 4053
1, 3945
2, 3923
3, 3903
4, 3894
5, 3882
6, 3872
7, 3859
8, 3850
9, 3842
10, 3834
11, 3827
12, 3819
13, 3812
14, 3806
15, 3799
16, 3793
17, 3787
18, 3781
19, 3775
20, 3770
21, 3765
22, 3760
23, 3754
24, 3749
25, 3746
26, 3741
27, 3736
28, 3732
29, 3728
30, 3724
31, 3720
32, 3716
33, 3713
34, 3709
35, 3705
36, 3702
37, 3698
38, 3694
39, 3690
40, 3686
41, 3683
42, 3679
43, 3677
44, 3674
45, 3669
46, 3666
47, 3662
48, 3659
49, 3656
50, 3652
51, 3649
52, 3646
53, 3643
54, 3640
55, 3636
56, 3633
57, 3630
58, 3627
59, 3624
60, 3621
61, 3618
62, 3614
63, 3611
64, 3608
65, 3605
66, 3602
67, 3599
68, 3596
69, 3593
70, 3591
71, 3588
72, 3585
73, 3582
74, 3579
75, 3577
76, 3573
77, 3571
78, 3568
79, 3566
80, 3562
81, 3560
82, 3557
83, 3554
84, 3552
85, 3549
86, 3547
87, 3544
88, 3541
89, 3539
90, 3536
91, 3534
92, 3531
93, 3529
94, 3526
95, 3523
96, 3520
97, 3519
98, 3516
99, 3513
100, 3510
101, 3507
102, 3505
103, 3502
104, 3500
105, 3497
106, 3494
107, 3492
108, 3489
109, 3487
110, 3484
111, 3481
112, 3479
113, 3475
114, 3472
115, 3470
116, 3467
117, 3465
118, 3461
119, 3458
120, 3455
121, 3453
122, 3450
123, 3447
124, 3444
125, 3441
126, 3438
127, 3435
128, 3432
129, 3429
130, 3426
131, 3423
132, 3420
133, 3419
134, 3415
135, 3414
136, 3411
137, 3408
138, 3406
139, 3404
140, 3402
141, 3399
142, 3397
143, 3394
144, 3392
145, 3389
146, 3386
147, 3384
148, 3381
149, 3377
150, 3374
151, 3371
152, 3367
153, 3361
154, 3356
155, 3351
156, 3346
157, 3339
158, 3333
159, 3325
160, 3317
161, 3307
162, 3297

%Charge
%t(seconds), mVcell, mAh, mWh
0, 3409, 15, 50
1, 3443, 29, 100
2, 3464, 44, 150
3, 3481, 58, 201
4, 3496, 73, 252
5, 3509, 87, 303
6, 3523, 102, 355
7, 3534, 117, 406
8, 3543, 131, 458
9, 3551, 146, 510
10, 3559, 160, 562
11, 3567, 175, 614
12, 3574, 190, 666
13, 3579, 204, 718
14, 3585, 219, 770
15, 3589, 233, 823
16, 3593, 248, 875
17, 3596, 262, 927
18, 3599, 277, 980
19, 3601, 292, 1032
20, 3602, 306, 1085
21, 3604, 321, 1137
22, 3605, 335, 1190
23, 3607, 350, 1243
24, 3608, 365, 1295
25, 3610, 379, 1348
26, 3612, 394, 1401
27, 3613, 408, 1453
28, 3614, 423, 1506
29, 3616, 437, 1559
30, 3617, 452, 1611
31, 3619, 467, 1664
32, 3620, 481, 1717
33, 3622, 496, 1770
34, 3623, 510, 1823
35, 3625, 525, 1876
36, 3626, 540, 1928
37, 3628, 554, 1981
38, 3629, 569, 2034
39, 3630, 583, 2087
40, 3632, 598, 2140
41, 3634, 612, 2193
42, 3636, 627, 2246
43, 3637, 642, 2299
44, 3639, 656, 2352
45, 3640, 671, 2405
46, 3642, 685, 2458
47, 3644, 700, 2512
48, 3646, 715, 2565
49, 3648, 729, 2618
50, 3649, 744, 2671
51, 3652, 758, 2724
52, 3653, 773, 2778
53, 3655, 787, 2831
54, 3657, 802, 2884
55, 3660, 817, 2938
56, 3662, 831, 2991
57, 3664, 846, 3045
58, 3666, 860, 3098
59, 3668, 875, 3152
60, 3671, 890, 3205
61, 3673, 904, 3259
62, 3675, 919, 3312
63, 3677, 933, 3366
64, 3680, 948, 3420
65, 3682, 962, 3473
66, 3685, 977, 3527
67, 3687, 992, 3581
68, 3689, 1006, 3635
69, 3692, 1021, 3688
70, 3694, 1035, 3742
71, 3696, 1050, 3796
72, 3698, 1065, 3850
73, 3701, 1079, 3904
74, 3703, 1094, 3958
75, 3705, 1108, 4012
76, 3707, 1123, 4066
77, 3709, 1137, 4120
78, 3711, 1152, 4174
79, 3713, 1167, 4228
80, 3716, 1181, 4283
81, 3719, 1196, 4337
82, 3720, 1210, 4391
83, 3722, 1225, 4445
84, 3724, 1240, 4500
85, 3727, 1254, 4554
86, 3729, 1269, 4608
87, 3731, 1283, 4663
88, 3734, 1298, 4717
89, 3736, 1312, 4772
90, 3738, 1327, 4826
91, 3740, 1342, 4881
92, 3742, 1356, 4935
93, 3744, 1371, 4990
94, 3746, 1385, 5045
95, 3748, 1400, 5099
96, 3750, 1415, 5154
97, 3751, 1429, 5209
98, 3754, 1444, 5263
99, 3756, 1458, 5318
100, 3758, 1473, 5373
101, 3759, 1487, 5428
102, 3761, 1502, 5483
103, 3763, 1517, 5538
104, 3764, 1531, 5592
105, 3766, 1546, 5647
106, 3768, 1560, 5702
107, 3769, 1575, 5757
108, 3771, 1590, 5812
109, 3772, 1604, 5867
110, 3774, 1619, 5922
111, 3775, 1633, 5977
112, 3777, 1648, 6032
113, 3778, 1662, 6088
114, 3780, 1677, 6143
115, 3781, 1692, 6198
116, 3783, 1706, 6253
117, 3785, 1721, 6308
118, 3787, 1735, 6363
119, 3788, 1750, 6419
120, 3789, 1765, 6474
121, 3791, 1779, 6529
122, 3792, 1794, 6584
123, 3793, 1808, 6640
124, 3795, 1823, 6695
125, 3797, 1837, 6751
126, 3798, 1852, 6806
127, 3800, 1867, 6861
128, 3801, 1881, 6917
129, 3802, 1896, 6972
130, 3804, 1910, 7028
131, 3805, 1925, 7083
132, 3806, 1940, 7139
133, 3808, 1954, 7194
134, 3810, 1969, 7250
135, 3811, 1983, 7305
136, 3813, 1998, 7361
137, 3814, 2012, 7417
138, 3816, 2027, 7472
139, 3817, 2042, 7528
140, 3819, 2056, 7584
141, 3820, 2071, 7639
142, 3822, 2085, 7695
143, 3823, 2100, 7751
144, 3825, 2115, 7807
145, 3826, 2129, 7862
146, 3828, 2144, 7918
147, 3829, 2158, 7974
148, 3831, 2173, 8030
149, 3832, 2187, 8086
150, 3834, 2202, 8142
151, 3836, 2217, 8198
152, 3837, 2231, 8254
153, 3839, 2246, 8310
154, 3841, 2260, 8366
155, 3842, 2275, 8422
156, 3844, 2290, 8478
157, 3846, 2304, 8534
158, 3847, 2319, 8590
159, 3849, 2333, 8646
160, 3851, 2348, 8702
161, 3853, 2362, 8758
162, 3854, 2377, 8815
163, 3856, 2392, 8871
164, 3858, 2406, 8927
165, 3859, 2421, 8983
166, 3861, 2435, 9040
167, 3863, 2450, 9096
168, 3865, 2465, 9152
169, 3867, 2479, 9209
170, 3868, 2494, 9265
171, 3870, 2508, 9322
172, 3872, 2523, 9378
173, 3874, 2537, 9434
174, 3876, 2552, 9491
175, 3877, 2567, 9548
176, 3879, 2581, 9604
177, 3881, 2596, 9661
178, 3883, 2610, 9717
179, 3885, 2625, 9774
180, 3887, 2640, 9831
181, 3889, 2654, 9887
182, 3891, 2669, 9944
183, 3893, 2683, 10001
184, 3895, 2698, 10058
185, 3897, 2712, 10115
186, 3899, 2727, 10171
187, 3901, 2742, 10228
188, 3903, 2756, 10285
189, 3905, 2771, 10342
190, 3907, 2785, 10399
191, 3909, 2800, 10456
192, 3911, 2815, 10513
193, 3913, 2829, 10570
194, 3916, 2844, 10627
195, 3917, 2858, 10684
196, 3920, 2873, 10742
197, 3922, 2887, 10799
198, 3924, 2902, 10856
199, 3927, 2917, 10913
200, 3929, 2931, 10971
201, 3931, 2946, 11028
202, 3933, 2960, 11085
203, 3935, 2975, 11143
204, 3938, 2990, 11200
205, 3940, 3004, 11258
206, 3942, 3019, 11315
207, 3944, 3033, 11373
208, 3946, 3048, 11430
209, 3948, 3062, 11488
210, 3952, 3077, 11545
211, 3954, 3092, 11603
212, 3956, 3106, 11661
213, 3959, 3121, 11718
214, 3961, 3135, 11776
215, 3963, 3150, 11834
216, 3966, 3165, 11892
217, 3968, 3179, 11950
218, 3970, 3194, 12008
219, 3973, 3208, 12065
220, 3975, 3223, 12123
221, 3978, 3237, 12181
222, 3980, 3252, 12240
223, 3982, 3267, 12298
224, 3985, 3281, 12356
225, 3987, 3296, 12414
226, 3990, 3310, 12472
227, 3992, 3325, 12530
228, 3996, 3340, 12589
229, 3998, 3354, 12647
230, 4000, 3369, 12705
231, 4003, 3383, 12764
232, 4005, 3398, 12822
233, 4008, 3412, 12880
234, 4010, 3427, 12939
235, 4013, 3442, 12997
236, 4016, 3456, 13056
237, 4019, 3471, 13115
238, 4021, 3485, 13173
239, 4024, 3500, 13232
240, 4026, 3515, 13291
241, 4029, 3529, 13349
242, 4032, 3544, 13408
243, 4034, 3558, 13467
244, 4037, 3573, 13526
245, 4040, 3587, 13585
246, 4042, 3602, 13644
247, 4045, 3617, 13703
248, 4048, 3631, 13762
249, 4051, 3646, 13821
250, 4053, 3660, 13880
251, 4055, 3675, 13939
252, 4058, 3690, 13998
253, 4062, 3704, 14057
254, 4065, 3719, 14117
255, 4067, 3733, 14176
256, 4070, 3748, 14235
257, 4072, 3762, 14295
258, 4075, 3777, 14354
259, 4078, 3792, 14414
260, 4080, 3806, 14473
261, 4083, 3821, 14533
262, 4086, 3835, 14592
263, 4089, 3850, 14652
264, 4092, 3865, 14712
265, 4094, 3879, 14771
266, 4097, 3894, 14831
267, 4101, 3908, 14891
268, 4103, 3923, 14951
269, 4102, 3937, 15007
